Repository: Anny-tech/supercon

#  Normalized Database and Interactive Dashboard for Superconductors

> **Clean, explore, and visualize 26,000+ superconductor records from the NIMS database**
A reproducible data cleaning and visualization dashboard for promoting and pushing research on superconducturs a fascinating material system. 

---

## What This Does

Takes messy superconductor data → Cleans it rigorously → Provides analysis-ready datasets

**Input:** 26,357 raw records from NIMS database  
**Output:** 26,248 validated records (99.6% quality) + visualizations + interactive tools

---

## Quick Start

```bash
git clone https://github.com/Anny-tech/supercon.git
cd supercon
python setup_data.py
cd dashboard_app
docker-compose up --build
```

---

## Key Results

| Metric | Value |
|--------|-------|
| Total Materials | 26,357 |
| Valid Records | 26,248 (99.6%) |
| Mean Tc | 32.78 K |
| High-Tc (>77K) | 4,707 (17.9%) |
| Elements | 92 unique |
| Time Span | 1911-2025 |

### Material Families
- **Cuprates:** 41% (highest Tc ~60K avg)
- **Iron-based:** 9.4%
- **Other:** 49.6%

## Pipeline Features

### Data Cleaning
✅ Formula parsing & element extraction  
✅ Physical validation (0.01K < Tc < 300K)  
✅ Duplicate detection (44% flagged)  
✅ Quality tier classification  
✅ Zero missing critical data  

---

### Quality Flags
Each record includes 8+ flags:
- `quality_tier` - Strict/Standard/Inclusive
- `tc_validation` - Physical checks
- `has_oxygen_var` - O non-stoichiometry
- `is_duplicate_formula` - Multiple measurements
- `material_family` - Cuprate/iron-based/etc.
- `is_high_tc` - Above 77K (LN₂ temp)
- `n_elements` - Composition complexity
- `publication_year` - Discovery timeline

---

## Documentation

- **[QUICKSTART.md](docs/QUICKSTART.md)** - Get started in 5 min

---

## Roadmap

- [x] **Phase 1:** Data cleaning & EDA ✅ Complete
- [x] **Phase 2:** Feature engineering (elemental properties)
- [x] **Phase 3:** Interactive dashboard (Plotly/Streamlit)

---

## Citation

```bibtex
@misc{biswas2025superconductor,
  author = {Biswas, Ankita},
  title = {Superconductor Data Management Pipeline},
  year = {2025},
  publisher = {GitHub},
  url = {https://github.com/yourusername/superconductor-data-pipeline}
}
```

**Data Source:** [NIMS Superconducting Materials Database](https://mdr.nims.go.jp/collections/4c428a0c-d209-4990-ad1f-656d05d1cfe2)

**Methods Inspired By:**
- Hamidieh (2018) *Comp. Mat. Sci.* 154:346-354
- Stanev et al. (2018) *npj Comp. Mat.* 4:29

---

File: analysis_results/tables/quality_badge_system.csv (part 1 of 29)
data_number,chemical_formula,tc_kelvin,quality_tier,quality_score,quality_badges
3,Ba0.1La1.9Ag0.1Cu0.9O4-Y,26.5,tier2_standard,4,"Tier2, ReliableMeasurement"
4,Ba0.1La1.9Cu1O4-Y,19.0,tier2_standard,2,Tier2
5,Ba0.15La1.85Cu1O4-Y,26.0,tier2_standard,2,Tier2
6,Ba0.3La1.7Cu1O4-Y,23.0,tier2_standard,2,Tier2
7,Ba0.5La1.5Cu1O4-Y,23.0,tier2_standard,2,Tier2
8,Ba1La1Cu1O4-Y,11.0,tier2_standard,2,Tier2
11,Sr0.1La1.9Cu1O4-Y,33.0,tier2_standard,2,Tier2
12,Sr0.15La1.85Cu1O4-Y,36.0,tier2_standard,2,Tier2
13,Sr0.2La1.8Cu1O4-Y,31.0,tier2_standard,2,Tier2
14,Sr0.3La1.7Cu1O4-Y,33.0,tier2_standard,2,Tier2
15,Ba0.3La1.7Hg0.3Cu0.7O4-Y,26.0,tier2_standard,2,Tier2
17,Ba0.1La1.9Ag0.05Cu0.95O4-Y,27.0,tier2_standard,2,Tier2
19,Ba0.1La1.9Ag0.25Cu0.75O4-Y,26.0,tier2_standard,2,Tier2
20,Ba0.1La1.9Ag0.5Cu0.5O4-Y,27.0,tier2_standard,2,Tier2
21,Y1Ba1.5Ca0.5Cu3O7-Z,82.0,tier2_standard,3,"Tier2, HighTc"
23,La1.85Ba0.15Cu1O4,29.025,tier1_strict,6,"Tier1, StableFormula, ReliableMeasurement"
24,La1.85Sr0.15Cu1O4,36.026666666666664,tier2_standard,3,"Tier2, StableFormula"
36,La1.95Sr0.05Cu1O4-Y,14.8,tier2_standard,2,Tier2
37,La1.9Sr0.1Cu1O4-Y,30.0,tier2_standard,2,Tier2
38,La1.775Sr0.225Cu1O4-Y,35.5,tier2_standard,2,Tier2
39,La1.75Sr0.25Cu1O4-Y,23.3,tier2_standard,2,Tier2
40,La1.7Sr0.3Cu1O4-Y,18.2,tier2_standard,2,Tier2
41,La1.65Sr0.35Cu1O4-Y,18.3,tier2_standard,2,Tier2
42,La1.6Sr0.4Cu1O4-Y,18.3,tier2_standard,2,Tier2
43,La1.825Sr0.175Cu1O4-Y,37.5,tier2_standard,2,Tier2
44,La1.85Ca0.15Cu1O4-Y,20.0,tier2_standard,2,Tier2
51,Y0.4Ba0.6Cu1OX,90.83333333333331,tier1_strict,7,"Tier1, StableFormula, ReliableMeasurement, HighTc"
53,Er0.5Ba0.5Cu1OX,92.0,tier1_strict,5,"Tier1, StableFormula, HighTc"
54,Tm0.35Ba0.65Cu1OX,93.2,tier1_strict,5,"Tier1, StableFormula, HighTc"
55,Tm0.3Ba0.7Cu1OX,94.4,tier1_strict,5,"Tier1, StableFormula, HighTc"
56,Tm0.25Ba0.75Cu1OX,93.2,tier1_strict,5,"Tier1, StableFormula, HighTc"
57,Tm0.2Ba0.8Cu1OX,80.5,tier1_strict,5,"Tier1, StableFormula, HighTc"
58,La2Ba4Cu6O14+X,48.0,tier1_strict,4,"Tier1, StableFormula"
59,Y1Ba2Cu3OX,91.43846153846154,tier2_standard,4,"Tier2, StableFormula, HighTc"
60,Y1.6Ba2.4Cu3O10-X,90.0,tier2_standard,3,"Tier2, HighTc"
61,Y1.2Ba1.8Cu2O7-X,92.0,tier2_standard,3,"Tier2, HighTc"
62,Y0.8Ba1.2Cu1O4-X,80.0,tier2_standard,3,"Tier2, HighTc"
65,Nd0.4Ba0.6Cu1OX,85.0,tier1_strict,5,"Tier1, StableFormula, HighTc"
66,Eu0.4Ba0.6Cu1O3-X,8.0,tier2_standard,2,Tier2
67,Gd0.4Ba0.6Cu1O3-X,13.0,tier2_standard,2,Tier2
68,Dy0.4Ba0.6Cu1O3-X,91.0,tier2_standard,3,"Tier2, HighTc"
69,Ho0.4Ba0.6Cu1O3-X,94.0,tier2_standard,3,"Tier2, HighTc"
70,Er0.4Ba0.6Cu1O3-X,93.0,tier2_standard,3,"Tier2, HighTc"
71,Tm0.4Ba0.6Cu1O3-X,93.0,tier2_standard,3,"Tier2, HighTc"
72,Lu0.4Ba0.6Cu1O3-X,91.0,tier2_standard,3,"Tier2, HighTc"
75,Nd2Ba3Cu5OX,18.0,tier1_strict,4,"Tier1, StableFormula"
76,Sm1Ba2Cu3OX,68.6,tier1_strict,4,"Tier1, StableFormula"
78,Gd2Ba3Cu5OX,40.0,tier1_strict,4,"Tier1, StableFormula"
85,Y0.3Ba0.7Cu1O3-X,95.5,tier2_standard,3,"Tier2, HighTc"
86,Y0.8Ba1.2Cu1OX,94.0,tier1_strict,5,"Tier1, StableFormula, HighTc"
87,Y0.6Ba0.9Cu1OX,88.0,tier1_strict,5,"Tier1, StableFormula, HighTc"
88,Ba0.3La1.7Hg0.15Cu0.85O4-Y,28.0,tier2_standard,4,"Tier2, ReliableMeasurement"
93,La1.85Sr0.15Cu1O4-Y,36.266666666666666,tier2_standard,4,"Tier2, ReliableMeasurement"
95,Sr0.35La1.65Cu1O4-Y,26.0,tier2_standard,2,Tier2
98,Yb0.4Ba0.6Cu1O3-X,88.0,tier2_standard,3,"Tier2, HighTc"
105,Ba0.15La1.85Cu1O4,28.0,tier1_strict,4,"Tier1, StableFormula"
106,Sr0.15La1.85Cu1O4,34.7,tier1_strict,4,"Tier1, StableFormula"
108,Sr0.2La1.8Cu0.95Ti0.05O4,21.0,tier1_strict,4,"Tier1, StableFormula"
109,Sr0.2La1.8Cu0.99V0.01O4,12.0,tier1_strict,4,"Tier1, StableFormula"
110,Sr0.2La1.8Cu0.99Cr0.01O4,22.0,tier1_strict,4,"Tier1, StableFormula"
111,Sr0.2La1.8Cu0.98Mn0.02O4,32.0,tier1_strict,4,"Tier1, StableFormula"
112,Sr0.2La1.8Cu0.95Fe0.05O4,30.0,tier1_strict,4,"Tier1, StableFormula"
113,Sr0.2La1.8Cu0.95Co0.05O4,16.0,tier1_strict,4,"Tier1, StableFormula"
114,Sr0.2La1.8Cu0.95Ni0.05O4,21.0,tier1_strict,4,"Tier1, StableFormula"
115,Sr0.2La1.8Cu0.99Zn0.01O4,29.0,tier1_strict,4,"Tier1, StableFormula"
116,Pr0.1La1.7Sr0.2Cu1O4,36.0,tier1_strict,4,"Tier1, StableFormula"
117,Nd0.1La1.7Sr0.2Cu1O4,35.0,tier1_strict,4,"Tier1, StableFormula"
118,Sm0.1La1.7Sr0.2Cu1O4,32.0,tier1_strict,4,"Tier1, StableFormula"
119,Gd0.1La1.7Sr0.2Cu1O4,30.0,tier1_strict,4,"Tier1, StableFormula"
120,Y1Ba2Cu2.85Fe0.15O7,51.0,tier1_strict,4,"Tier1, StableFormula"
121,Y1Ba2Cu2.7Fe0.3O7,41.9,tier1_strict,4,"Tier1, StableFormula"
122,Y1Ba2Cu2.97Fe0.03O7,86.6,tier1_strict,5,"Tier1, StableFormula, HighTc"
123,Y1Ba2Cu2.94Fe0.06O7,74.10000000000001,tier1_strict,4,"Tier1, StableFormula"
124,Y1Ba2Cu2.88Fe0.12O7,66.825,tier1_strict,4,"Tier1, StableFormula"
125,Y1Ba2Cu3O7,90.18623188405796,tier2_standard,4,"Tier2, StableFormula, HighTc"
126,Y1Ba2Cu3S1O6,89.5,tier1_strict,7,"Tier1, StableFormula, ReliableMeasurement, HighTc"
127,Y1Ba2Cu3Cl1O6,72.0,tier1_strict,4,"Tier1, StableFormula"
128,Y1Ba2Cu3O7+Y,92.0,tier1_strict,5,"Tier1, StableFormula, HighTc"
130,Y1Ba2Cu3O7-Y,90.97058823529412,tier2_standard,3,"Tier2, HighTc"
131,Gd1Ba2Cu3O7-Y,94.5,tier2_standard,3,"Tier2, HighTc"
138,Ho1Ba2Cu3O8-X,85.0,tier2_standard,3,"Tier2, HighTc"
139,Y0.1Gd0.9Ba2Cu3O8-X,90.5,tier2_standard,3,"Tier2, HighTc"
140,Er1Ba2Cu3O7-X,275.0,tier2_standard,3,"Tier2, HighTc"
141,Y1Ba2Cu3O7-X,89.79375,tier2_standard,3,"Tier2, HighTc"
146,Y3Ba5Cu4Nb1O18-X,77.3,tier2_standard,3,"Tier2, HighTc"
148,Sm0.45Ba0.55Cu1O3-Y,69.0,tier2_standard,2,Tier2
149,Sm0.4Ba0.6Cu1O3-Y,84.3,tier2_standard,3,"Tier2, HighTc"
150,Sm0.33Ba0.67Cu1O7-X,86.4,tier2_standard,3,"Tier2, HighTc"
151,Sm0.3Ba0.7Cu1O3-Y,88.8,tier2_standard,3,"Tier2, HighTc"
152,Sm0.25Ba0.75Cu1O3-Y,73.6,tier2_standard,2,Tier2
153,Sm0.2Ba0.8Cu1O3-Y,62.5,tier2_standard,2,Tier2
154,Sm0.35Ba0.65Cu1O3-Y,93.1,tier2_standard,3,"Tier2, HighTc"
156,Y1Ba2Cu3O9-X,92.0,tier2_standard,3,"Tier2, HighTc"
158,Bi2Sr2Cu2O7+Z,22.0,tier1_strict,4,"Tier1, StableFormula"
159,Bi1Sr1Cu1OY,6.16,tier1_strict,6,"Tier1, StableFormula, ReliableMeasurement"
161,Er1Ba2Cu3OX,89.72,tier1_strict,5,"Tier1, StableFormula, HighTc"
162,Ho1Ba2Cu3OX,90.675,tier1_strict,7,"Tier1, StableFormula, ReliableMeasurement, HighTc"
163,Gd1Ba2Cu3OX,92.06666666666666,tier1_strict,5,"Tier1, StableFormula, HighTc"
164,Y1Ba2Cu3O6.9,90.9753947368421,tier1_strict,5,"Tier1, StableFormula, HighTc"
172,Eu1.5Ba1.5Cu3Oz,89.5,tier1_strict,5,"Tier1, StableFormula, HighTc"
173,Gd1.5Ba1.5Cu3Oz,92.5,tier1_strict,5,"Tier1, StableFormula, HighTc"
174,Y1.5Ba1.5Cu3Oz,90.0,tier1_strict,5,"Tier1, StableFormula, HighTc"
175,Yb1.5Ba1.5Cu3Oz,90.0,tier1_strict,5,"Tier1, StableFormula, HighTc"
183,Y1Ba2Cu2.75Ni0.25O7,58.95,tier1_strict,4,"Tier1, StableFormula"
185,Y1Ba2Cu2.95Al0.05O7,88.0,tier1_strict,5,"Tier1, StableFormula, HighTc"
186,Y1Ba2Cu2.9Al0.1O7,75.0,tier1_strict,4,"Tier1, StableFormula"
188,La1.85Sr0.15Cu0.975Ni0.025O4,19.98,tier1_strict,4,"Tier1, StableFormula"
189,La1.85Sr0.15Cu0.95Ni0.05O4,4.2,tier1_strict,4,"Tier1, StableFormula"
193,Y1Ba2Cu2.89Al0.11O7,82.0,tier1_strict,5,"Tier1, StableFormula, HighTc"
194,Y1Ba2Cu2.88Al0.12O7,51.0,tier1_strict,4,"Tier1, StableFormula"
195,Y1Ba2Cu2.87Al0.13O7,45.0,tier1_strict,4,"Tier1, StableFormula"
196,Y1Ba2Cu2.865Al0.135O7,45.0,tier1_strict,4,"Tier1, StableFormula"
197,Y1Ba2Cu2.82Al0.18O7,20.0,tier1_strict,4,"Tier1, StableFormula"
199,Y1Ba2Cu3O7-Z,90.12737373737374,tier2_standard,3,"Tier2, HighTc"
200,Y1Ba2Cu3O6.8,83.47142857142858,tier1_strict,5,"Tier1, StableFormula, HighTc"
201,Er1Ba2Cu3O7-Z,89.85714285714286,tier2_standard,3,"Tier2, HighTc"
202,Y1Ba2Cu3H0.14O7,92.5,tier1_strict,5,"Tier1, StableFormula, HighTc"
203,Y1Ba2Cu3H0.48O7,70.8,tier1_strict,5,"Tier1, StableFormula, HighTc"
204,Y1Ba2Cu3H1O7,93.2,tier1_strict,5,"Tier1, StableFormula, HighTc"
207,Y1Ba2Cu3O9-Z,91.66666666666669,tier2_standard,5,"Tier2, ReliableMeasurement, HighTc"
208,Eu1Ba2Cu3O7.1,94.9,tier1_strict,5,"Tier1, StableFormula, HighTc"
209,Gd1Ba2Cu3O7.08,93.8,tier1_strict,5,"Tier1, StableFormula, HighTc"
210,Dy1Ba2Cu3O6.82,92.7,tier1_strict,5,"Tier1, StableFormula, HighTc"
211,Ho1Ba2Cu3O6.71,92.9,tier1_strict,5,"Tier1, StableFormula, HighTc"
222,Er1Ba2Cu3O6.82,92.4,tier1_strict,5,"Tier1, StableFormula, HighTc"
223,Tm1Ba2Cu3O6.65,92.5,tier1_strict,5,"Tier1, StableFormula, HighTc"
224,Yb1Ba2Cu3O6.71,87.0,tier1_strict,5,"Tier1, StableFormula, HighTc"
225,Lu1Ba2Cu3O7-X,89.5,tier2_standard,3,"Tier2, HighTc"
226,Y1Ba2Cu3O6.72,72.07142857142857,tier1_strict,5,"Tier1, StableFormula, HighTc"
228,Nd1Ba2Cu3O7.16,95.3,tier1_strict,5,"Tier1, StableFormula, HighTc"
229,Sm1Ba2Cu3O7.11,93.5,tier1_strict,5,"Tier1, StableFormula, HighTc"
232,La1.85Sr0.15Cu1O4-Z,32.666666666666664,tier2_standard,2,Tier2
233,Y1Ba2.01Cu2.81Ni0.19O6.7,65.0,tier1_strict,4,"Tier1, StableFormula"
234,Y1Ba2.02Cu2.18Zn0.82O7,30.0,tier1_strict,4,"Tier1, StableFormula"
235,Y1Ba1.99Cu2.847Ag0.153O6.7,86.0,tier1_strict,5,"Tier1, StableFormula, HighTc"
236,Y1Ba2Cu2.902Pt0.098O6.4,81.0,tier1_strict,5,"Tier1, StableFormula, HighTc"
237,Y1Ba2.01Cu2.7Co0.3O6.8,36.0,tier1_strict,4,"Tier1, StableFormula"
239,Y1.01Ba2.01Cu2.906Ni0.094O6.7,71.0,tier1_strict,4,"Tier1, StableFormula"
240,Y1Ba2Cu2.697Mn0.303O6.9,63.0,tier1_strict,4,"Tier1, StableFormula"
241,Y1Ba2Cu2.844Fe0.156O7,57.0,tier1_strict,4,"Tier1, StableFormula"
242,Y1.01Ba2.01Cu2.697Fe0.303O,36.0,tier1_strict,4,"Tier1, StableFormula"
245,Y0.99Ba1.99Cu2.847Li0.153O6.4,62.0,tier1_strict,4,"Tier1, StableFormula"
246,Y1.01Ba2.03Cu2.808Li0.192O6.6,33.0,tier1_strict,4,"Tier1, StableFormula"
247,Y1Ba2Cu2.85Fe0.15O7-Z,63.34,tier2_standard,2,Tier2
249,Y1Ba2Cu2.7Fe0.3O7-Z,3.0,tier2_standard,4,"Tier2, ReliableMeasurement"
251,Y1Ba2Cu2.955Fe0.045O7-Z,75.575,tier2_standard,2,Tier2
253,Y1Ba2Cu2.895Fe0.105O7-Z,63.66666666666666,tier2_standard,2,Tier2
254,Y1Ba2Cu3F0.825O,90.5,tier1_strict,5,"Tier1, StableFormula, HighTc"
255,Y1Ba2Cu3F1.65O5.675,90.3,tier1_strict,5,"Tier1, StableFormula, HighTc"
256,Y1Ba2Cu3F0.066Oz,92.8,tier1_strict,7,"Tier1, StableFormula, ReliableMeasurement, HighTc"
258,Y1Ba2Cu3F0.165Oz,91.6,tier1_strict,5,"Tier1, StableFormula, HighTc"
259,Y1Ba2Cu3F0.016Oz,90.8,tier1_strict,5,"Tier1, StableFormula, HighTc"
260,Y1Ba2Cu3F0.033Oz,92.1,tier1_strict,5,"Tier1, StableFormula, HighTc"
261,Y1Ba2Cu3F0.05Oz,92.5,tier1_strict,5,"Tier1, StableFormula, HighTc"
262,Y1Ba2Cu3Oz,90.4525,tier2_standard,4,"Tier2, StableFormula, HighTc"
266,Gd1Ba2Cu3Oz,90.255,tier1_strict,5,"Tier1, StableFormula, HighTc"
268,Dy1Ba2Cu3OX,91.66,tier2_standard,6,"Tier2, StableFormula, ReliableMeasurement, HighTc"
272,La1.85Sr0.15Cu1O4-X,34.0,tier2_standard,2,Tier2
273,La1.85Sr0.15Cu0.995Ni0.005O4-X,30.5,tier2_standard,2,Tier2
274,La1.85Sr0.15Cu0.99Ni0.01O4-X,30.5,tier2_standard,2,Tier2
275,La1.85Sr0.15Cu0.98Ni0.02O4-X,23.0,tier2_standard,2,Tier2
276,La1.85Sr0.15Cu0.97Ni0.03OX,24.0,tier1_strict,4,"Tier1, StableFormula"
278,Tl2Ca2Ba1Cu3OX,110.0,tier1_strict,5,"Tier1, StableFormula, HighTc"
279,Tl2Ca2Ba2Cu3OX,115.0,tier1_strict,5,"Tier1, StableFormula, HighTc"
283,Y1Ba2Cu2.85Ti0.15Oz,94.0,tier1_strict,5,"Tier1, StableFormula, HighTc"
284,Y1Ba2Cu2.7Ti0.3Oz,92.5,tier1_strict,5,"Tier1, StableFormula, HighTc"
285,Y1Ba2Cu2.55Ti0.45Oz,92.5,tier1_strict,5,"Tier1, StableFormula, HighTc"
286,Y1Ba2Cu2.4Ti0.6Oz,93.5,tier1_strict,5,"Tier1, StableFormula, HighTc"
287,Y1Ba2Cu2.25Ti0.75Oz,88.0,tier1_strict,5,"Tier1, StableFormula, HighTc"
288,Y1Ba2Cu2.1Ti0.9Oz,83.5,tier1_strict,5,"Tier1, StableFormula, HighTc"
289,Bi1Sr1Ca1Cu2Oz,108.0,tier1_strict,5,"Tier1, StableFormula, HighTc"
290,Bi2Sr1.8Ca1.2Cu2Oz,75.0,tier1_strict,4,"Tier1, StableFormula"
291,Bi2Sr3Ca4Cu8Oz,104.0,tier1_strict,5,"Tier1, StableFormula, HighTc"
293,La1.85Sr0.15Cu0.925Zn0.025O4,15.0,tier1_strict,4,"Tier1, StableFormula"
296,Y1Ba2Cu2.841Co0.159O6.8,54.0,tier1_strict,4,"Tier1, StableFormula"
297,Y1Ba2.01Cu2.806Cr0.194O7.3,62.0,tier1_strict,4,"Tier1, StableFormula"
298,Y1Ba2Cu3O6.74,78.275,tier1_strict,5,"Tier1, StableFormula, HighTc"
299,Y1Ba2Cu2.98Fe0.02O6.93,90.4,tier1_strict,7,"Tier1, StableFormula, ReliableMeasurement, HighTc"
300,Y1Ba2Cu2.95Fe0.05O6.92,91.8,tier1_strict,5,"Tier1, StableFormula, HighTc"
301,Y1Ba2Cu2.9Fe0.1O6.92,62.0,tier1_strict,4,"Tier1, StableFormula"
302,Y1Ba2Cu2.8Fe0.2O6.93,49.0,tier1_strict,4,"Tier1, StableFormula"
304,Y1Ba2Cu2.6Fe0.4O7,31.0,tier1_strict,4,"Tier1, StableFormula"
307,Y1Ba2Cu2.95Al0.05O6.93,91.0,tier1_strict,5,"Tier1, StableFormula, HighTc"
308,Y1Ba2Cu2.9Al0.1O6.93,92.0,tier1_strict,5,"Tier1, StableFormula, HighTc"
309,Y1Ba2Cu2.8Al0.2O6.91,85.0,tier1_strict,5,"Tier1, StableFormula, HighTc"
310,Y1Ba2Cu2.7Al0.3O6.99,73.0,tier1_strict,4,"Tier1, StableFormula"
311,Y1Ba2Cu2.6Al0.4O7,42.0,tier1_strict,4,"Tier1, StableFormula"
312,Y1Ba2Cu2.9Ni0.1O6.87,55.0,tier1_strict,4,"Tier1, StableFormula"
313,Y1Ba2Cu2.8Ni0.2O6.82,45.0,tier1_strict,4,"Tier1, StableFormula"
314,Y1Ba2Cu2.98Co0.02O6.9,93.4,tier1_strict,5,"Tier1, StableFormula, HighTc"
315,Y1Ba2Cu2.95Co0.05O6.92,94.3,tier1_strict,5,"Tier1, StableFormula, HighTc"
316,Y1Ba2Cu2.9Co0.1O6.82,73.0,tier1_strict,4,"Tier1, StableFormula"
317,Y1Ba2Cu2.8Co0.2O6.83,53.0,tier1_strict,4,"Tier1, StableFormula"
318,Y1Ba2Cu2.7Co0.3O6.88,22.0,tier1_strict,4,"Tier1, StableFormula"
323,Y1Ba2Cu2.7Ni0.3O6.97,50.2,tier1_strict,4,"Tier1, StableFormula"
324,Y1Ba2Cu2.9Zn0.1O6.81,55.0,tier1_strict,4,"Tier1, StableFormula"
325,Y1Ba2Cu2.8Zn0.2O6.79,45.0,tier1_strict,4,"Tier1, StableFormula"
326,Y1Ba2Cu2.7Zn0.3O6.74,45.0,tier1_strict,4,"Tier1, StableFormula"
327,Y1Ba2Cu3O6.85,87.33636363636364,tier1_strict,5,"Tier1, StableFormula, HighTc"
329,Gd1Ba1.8Sr0.2Cu3OX,94.7,tier1_strict,5,"Tier1, StableFormula, HighTc"
330,Gd1Ba1.6Sr0.4Cu3OX,92.4,tier1_strict,5,"Tier1, StableFormula, HighTc"
331,Gd1Ba1.4Sr0.6Cu3Oz,89.4,tier1_strict,5,"Tier1, StableFormula, HighTc"
332,Gd1Ba1.2Sr0.8Cu3Oz,90.7,tier1_strict,5,"Tier1, StableFormula, HighTc"
333,Gd1Ba1Sr1Cu3Oz,88.6,tier1_strict,5,"Tier1, StableFormula, HighTc"
334,La2.89Na0.11Cu1O4-X,16.0,tier2_standard,2,Tier2
335,La2.89Na0.41Cu1O4-X,18.0,tier2_standard,2,Tier2
336,Bi1Ca1Sr1Cu2Oz,72.5,tier1_strict,4,"Tier1, StableFormula"
339,Ho1Ba2Cu3O7,92.4,tier2_standard,6,"Tier2, StableFormula, ReliableMeasurement, HighTc"
340,Sm1Ba2Cu3O7,92.23333333333332,tier1_strict,5,"Tier1, StableFormula, HighTc"
343,Eu1Ba2Cu3OX,93.63333333333333,tier1_strict,7,"Tier1, StableFormula, ReliableMeasurement, HighTc"
345,Nd1Ba2Cu3OX,89.775,tier1_strict,5,"Tier1, StableFormula, HighTc"
347,Bi1Sr1Ca1Cu2OX,98.33333333333331,tier1_strict,5,"Tier1, StableFormula, HighTc"
348,La1.8Sr0.2Cu1O4,30.797222222222224,tier1_strict,4,"Tier1, StableFormula"
349,Y1.2Ba0.8Cu1O4,75.0,tier1_strict,4,"Tier1, StableFormula"
350,Gd1Ba2Cu2.82Fe0.18O9-Z,42.0,tier2_standard,2,Tier2
351,Y1.2Ba0.8Cu1O4-X,94.5,tier2_standard,3,"Tier2, HighTc"
353,Er0.75Yb0.25Ba2Cu3O7-Z,87.6,tier2_standard,3,"Tier2, HighTc"
354,Er0.62Yb0.38Ba2Cu3O7-Z,88.3,tier2_standard,3,"Tier2, HighTc"
355,Er0.5Yb0.5Ba2Cu3O7-Z,89.3,tier2_standard,3,"Tier2, HighTc"
356,Er0.37Yb0.63Ba2Cu3O7-Z,87.8,tier2_standard,3,"Tier2, HighTc"
357,Er0.25Yb0.75Ba2Cu3O7-Z,86.3,tier2_standard,3,"Tier2, HighTc"
358,Yb1Ba2Cu3O7-Z,89.86666666666667,tier2_standard,5,"Tier2, ReliableMeasurement, HighTc"
359,Y1Ba2Cu2.9Fe0.1OX,90.0,tier1_strict,5,"Tier1, StableFormula, HighTc"
360,Y1Ba2Cu2.8Fe0.2OX,66.0,tier1_strict,4,"Tier1, StableFormula"
361,Y1Ba2Cu2.7Fe0.3OX,44.0,tier1_strict,4,"Tier1, StableFormula"
362,Y1Ba2Cu2.6Fe0.4OX,22.0,tier1_strict,4,"Tier1, StableFormula"
363,Y1Ba2Cu2.9Ni0.1OX,81.45,tier1_strict,5,"Tier1, StableFormula, HighTc"
364,Y1Ba2Cu2.8Ni0.2OX,73.0,tier1_strict,4,"Tier1, StableFormula"
365,Y1Ba2Cu2.9Co0.1OX,88.0,tier1_strict,5,"Tier1, StableFormula, HighTc"
367,Y1Ba2Cu2.7Co0.3OX,50.0,tier1_strict,4,"Tier1, StableFormula"
368,Y1Ba2Cu2.6Co0.4OX,15.0,tier1_strict,4,"Tier1, StableFormula"
369,Y1Ba2Cu2.9Zn0.1OX,56.15,tier1_strict,4,"Tier1, StableFormula"
370,Y1Ba2Cu2.8Zn0.2OX,50.0,tier1_strict,4,"Tier1, StableFormula"
380,Y1Ba2Cu2.94Ga0.06O7-Z,86.95,tier2_standard,5,"Tier2, ReliableMeasurement, HighTc"
381,Y1Ba2Cu2.85Ga0.15O7-Z,72.8,tier2_standard,2,Tier2
382,Y1Ba2Cu2.7Ga0.3O7-Z,45.35,tier2_standard,2,Tier2
383,Y1Ba2Cu3O6.98,89.78888888888889,tier2_standard,4,"Tier2, StableFormula, HighTc"
386,Y1Ba2Cu2.88Fe0.12O7-Z,74.43333333333334,tier2_standard,2,Tier2
387,Gd1Ba2Cu3O7-Z,92.58333333333331,tier2_standard,3,"Tier2, HighTc"
388,Eu1Ba2Cu3O7-Z,91.86666666666667,tier2_standard,3,"Tier2, HighTc"
389,Bi1Sr1Cu1OX,6.5,tier1_strict,4,"Tier1, StableFormula"
391,Nd1.2Ba1.8Cu3OX,60.0,tier1_strict,4,"Tier1, StableFormula"
392,Nd1.08Ba1.92Cu3OX,86.0,tier1_strict,5,"Tier1, StableFormula, HighTc"
394,Nd1.32Ba1.68Cu3OX,20.0,tier1_strict,4,"Tier1, StableFormula"
395,Y1Ba2Cu2.97Mo0.03OX,76.0,tier1_strict,4,"Tier1, StableFormula"
396,Y1Ba2Cu2.94Mo0.06OX,63.0,tier1_strict,4,"Tier1, StableFormula"
397,Y1Ba2Cu2.895Mo0.105OX,52.5,tier1_strict,4,"Tier1, StableFormula"
398,Y1Ba2Cu2.85Mo0.15OX,50.0,tier1_strict,4,"Tier1, StableFormula"
399,Y1Ba2Cu2.97Zn0.03OX,79.0,tier1_strict,5,"Tier1, StableFormula, HighTc"
400,Y1Ba2Cu2.94Zn0.06OX,62.0,tier1_strict,4,"Tier1, StableFormula"
401,Y1Ba2Cu2.895Zn0.105OX,52.0,tier1_strict,4,"Tier1, StableFormula"
402,Y1Ba2Cu2.85Zn0.15OX,38.0,tier1_strict,4,"Tier1, StableFormula"
405,Y1Ba2Cu2.97Al0.03OX,81.0,tier1_strict,5,"Tier1, StableFormula, HighTc"
406,Y1Ba2Cu2.94Al0.06OX,58.0,tier1_strict,4,"Tier1, StableFormula"
407,Y1Ba2Cu2.885Al0.105OX,42.0,tier1_strict,4,"Tier1, StableFormula"
408,Y1Ba2Cu2.85Al0.15OX,33.0,tier1_strict,4,"Tier1, StableFormula"
409,Y1Ba1.95La0.05Cu3OX,91.0,tier1_strict,5,"Tier1, StableFormula, HighTc"
411,Y1Ba1.85La0.15Cu3OX,88.0,tier1_strict,5,"Tier1, StableFormula, HighTc"
413,Y1Ba1.75La0.25Cu3OX,76.0,tier1_strict,4,"Tier1, StableFormula"
415,Y1Ba1.65La0.35Cu3OX,64.0,tier1_strict,4,"Tier1, StableFormula"
418,Nd1Ba2Cu3O7-Z,93.32818181818185,tier2_standard,2,Tier2
419,Sm1Ba2Cu3O7-Z,87.38,tier2_standard,2,Tier2
422,Dy1Ba2Cu3O7-Z,91.5,tier2_standard,5,"Tier2, ReliableMeasurement, HighTc"
423,Ho1Ba2Cu3O7-Z,91.975,tier2_standard,5,"Tier2, ReliableMeasurement, HighTc"
425,Tm1Ba2Cu3O7-Z,91.75,tier2_standard,5,"Tier2, ReliableMeasurement, HighTc"
428,Y1Ba2Cu3HO7-X,66.525,tier2_standard,3,"Tier2, HighTc"
441,Nd1Ba2Cu3O7,93.38571428571429,tier1_strict,5,"Tier1, StableFormula, HighTc"
442,Nd1Ba2Cu3S1O6,69.0,tier1_strict,4,"Tier1, StableFormula"
443,Nd1Ba2Cu3S1O5,56.0,tier1_strict,4,"Tier1, StableFormula"
444,Eu1Ba2Cu3O7,90.15833333333336,tier1_strict,5,"Tier1, StableFormula, HighTc"
445,Eu1Ba2Cu3S1O6,85.0,tier1_strict,5,"Tier1, StableFormula, HighTc"
446,Gd1Ba2Cu3O7,93.35714285714286,tier1_strict,5,"Tier1, StableFormula, HighTc"
447,Gd1Ba2Cu3S1O6,92.0,tier1_strict,5,"Tier1, StableFormula, HighTc"
459,Y1Ba2Cu3O6.89,86.34,tier1_strict,5,"Tier1, StableFormula, HighTc"
460,Y1Ba2Cu3S0.03O7.12,90.0,tier1_strict,5,"Tier1, StableFormula, HighTc"
461,Y1Ba2Cu3S0.06O7.23,89.0,tier1_strict,5,"Tier1, StableFormula, HighTc"
462,Y1Ba2Cu3S0.12O7.28,89.0,tier1_strict,5,"Tier1, StableFormula, HighTc"
463,Y1Ba2Cu3OY,92.3,tier1_strict,7,"Tier1, StableFormula, ReliableMeasurement, HighTc"
464,Y1Ba2Cu2.975Zn0.025OY,82.8,tier1_strict,5,"Tier1, StableFormula, HighTc"
465,Y1Ba2Cu2.95Zn0.05OY,74.7,tier1_strict,4,"Tier1, StableFormula"
466,Y1Ba2Cu2.925Zn0.075OY,64.9,tier1_strict,4,"Tier1, StableFormula"
467,Y1Ba2Cu2.9Zn0.1OY,57.6,tier1_strict,4,"Tier1, StableFormula"
468,Y1Ba2Cu2.85Zn0.15OY,56.0,tier1_strict,4,"Tier1, StableFormula"
469,Y1Ba2Cu2.8Zn0.2OY,56.5,tier1_strict,4,"Tier1, StableFormula"
470,Y1Ba2Cu2.7Zn0.3OY,47.6,tier1_strict,4,"Tier1, StableFormula"
471,Gd1Ba2Cu3O6.9,92.0,tier1_strict,5,"Tier1, StableFormula, HighTc"
473,Gd1Ba2Cu2.7Fe0.3O6.9,41.0,tier1_strict,4,"Tier1, StableFormula"
475,Gd1Ba2Cu2.7Co0.3O6.9,33.0,tier1_strict,4,"Tier1, StableFormula"
478,Bi2.2Sr2Ca0.8Cu2O8+Z,87.0,tier1_strict,5,"Tier1, StableFormula, HighTc"
479,Y1Ba2Cu2.5Ni0.5O7,52.3,tier1_strict,4,"Tier1, StableFormula"
481,La2.8Ba3.2Cu6O14.07,13.0,tier1_strict,4,"Tier1, StableFormula"
482,La2.6Ba3.4Cu6O14.06,26.0,tier1_strict,4,"Tier1, StableFormula"
483,La2.4Ba3.6Cu6O14.01,39.0,tier1_strict,4,"Tier1, StableFormula"
484,La2.2Ba3.8Cu6O13.86,52.0,tier1_strict,4,"Tier1, StableFormula"
485,La2Ba4Cu6O13.8,65.0,tier1_strict,4,"Tier1, StableFormula"
486,Y1La2Ba3Cu6O14.53,25.6,tier1_strict,4,"Tier1, StableFormula"
487,Y1La1.8Ba3.2Cu6O14.49,41.9,tier1_strict,4,"Tier1, StableFormula"
488,Y1La1.6Ba3.4Cu6O14.38,53.1,tier1_strict,4,"Tier1, StableFormula"
489,Y1La1.4Ba3.6Cu6O14.2,64.0,tier1_strict,4,"Tier1, StableFormula"
490,Y1La1.2Ba3.8Cu6O14.07,70.4,tier1_strict,4,"Tier1, StableFormula"
491,Y1La1Ba4Cu6O13.95,72.2,tier1_strict,4,"Tier1, StableFormula"
497,Y2La1Ba3Cu6O14.17,28.0,tier1_strict,4,"Tier1, StableFormula"
498,Y2La0.8Ba3.2Cu6O14.2,46.0,tier1_strict,4,"Tier1, StableFormula"
499,Y2La0.6Ba3.4Cu6O14.02,60.0,tier1_strict,4,"Tier1, StableFormula"
500,Y2La0.4Ba3.6Cu6O13.91,78.0,tier1_strict,5,"Tier1, StableFormula, HighTc"
501,Y2La0.2Ba3.8Cu6O13.92,93.0,tier1_strict,5,"Tier1, StableFormula, HighTc"
502,Y2La0.15Ba3.85Cu6O13.99,93.2,tier1_strict,5,"Tier1, StableFormula, HighTc"
503,Y2La0.1Ba3.9Cu6O13.94,90.0,tier1_strict,5,"Tier1, StableFormula, HighTc"
504,Y2Ba4Cu6O13.9,93.0,tier1_strict,5,"Tier1, StableFormula, HighTc"
505,Y1Ba2Cu3O6.94,92.55714285714284,tier1_strict,7,"Tier1, StableFormula, ReliableMeasurement, HighTc"
506,Y1Ba1.975La0.025Cu3O6.95,99.0,tier1_strict,5,"Tier1, StableFormula, HighTc"
507,Y1Ba1.95La0.05Cu3O6.9,99.0,tier1_strict,5,"Tier1, StableFormula, HighTc"
508,Y1Ba1.925La0.075Cu3O6.9,99.0,tier1_strict,5,"Tier1, StableFormula, HighTc"
509,Y1Ba1.9La0.1Cu3O6.9,88.4,tier1_strict,5,"Tier1, StableFormula, HighTc"
510,Y1Ba1.8La0.2Cu3O6.95,78.0,tier1_strict,5,"Tier1, StableFormula, HighTc"
511,Y1Ba1.7La0.3Cu3O7,60.9,tier1_strict,4,"Tier1, StableFormula"
512,Y1Ba1.6La0.4Cu3O7.05,52.0,tier1_strict,4,"Tier1, StableFormula"
513,Y1Ba1.5La0.5Cu3O7.08,38.0,tier1_strict,4,"Tier1, StableFormula"
515,Gd1Ba2Cu2.925Fe0.075OX,64.0,tier1_strict,4,"Tier1, StableFormula"
516,Gd1Ba2Cu2.85Fe0.15OX,47.0,tier1_strict,4,"Tier1, StableFormula"
517,Gd1Ba2Cu2.775Fe0.225OX,33.0,tier1_strict,4,"Tier1, StableFormula"
518,Gd1Ba2Cu2.7Fe0.3OX,11.0,tier1_strict,4,"Tier1, StableFormula"
522,La1Ba2Cu3OX,48.5,tier1_strict,4,"Tier1, StableFormula"
523,La1Ba1.75Ca0.25Cu3OX,71.7,tier1_strict,4,"Tier1, StableFormula"
524,La1Ba1.25Ca0.75Cu3OX,78.2,tier1_strict,5,"Tier1, StableFormula, HighTc"
525,La1Ba1Ca1Cu3OX,80.0,tier1_strict,5,"Tier1, StableFormula, HighTc"
526,La1Ba0.5Ca1.5Cu3OX,36.7,tier1_strict,4,"Tier1, StableFormula"
529,Y1Ba2Cu2.8Co0.2O7.04,53.0,tier1_strict,4,"Tier1, StableFormula"
533,Bi2Sr2Ca2Cu3O,111.0,tier1_strict,5,"Tier1, StableFormula, HighTc"
534,Bi2Sr2Ca1Cu2O,87.0,tier1_strict,5,"Tier1, StableFormula, HighTc"
537,Y1Ba2Cu2.97Co0.03O6.96,92.0,tier1_strict,5,"Tier1, StableFormula, HighTc"
538,Y1Ba2Cu2.925Co0.075O6.97,92.0,tier1_strict,5,"Tier1, StableFormula, HighTc"
539,Y1Ba2Cu2.85Co0.15O7.03,65.0,tier1_strict,4,"Tier1, StableFormula"
540,Y1Ba2Cu2.775Co0.225O6.99,58.0,tier1_strict,4,"Tier1, StableFormula"
541,Y1Ba2Cu2.7Co0.3O7.11,36.0,tier1_strict,4,"Tier1, StableFormula"
544,Y1Ba2Cu2.94Ni0.06O7.01,85.0,tier1_strict,5,"Tier1, StableFormula, HighTc"
545,Y1Ba2Cu2.85Ni0.15O6.84,75.0,tier1_strict,4,"Tier1, StableFormula"
546,Y1Ba2Cu2.7Ni0.3O6.88,73.0,tier1_strict,4,"Tier1, StableFormula"
547,Y1Ba2Cu2.4Ni0.6O6.94,66.0,tier1_strict,4,"Tier1, StableFormula"
550,La1.94Sr0.06Cu1O3.995,6.5,tier1_strict,4,"Tier1, StableFormula"
551,La1.92Sr0.08Cu1O3.994,20.3,tier1_strict,4,"Tier1, StableFormula"
552,La1.89Sr0.11Cu1O3.986,29.2,tier1_strict,4,"Tier1, StableFormula"
553,La1.855Sr0.145Cu1O4,33.1,tier1_strict,6,"Tier1, StableFormula, ReliableMeasurement"
555,La1.815Sr0.185Cu1O3.964,33.2,tier1_strict,4,"Tier1, StableFormula"
557,La1.78Sr0.22Cu1O3.945,34.8,tier1_strict,4,"Tier1, StableFormula"
558,La1.75Sr0.25Cu1O3.921,19.6,tier1_strict,4,"Tier1, StableFormula"
559,La1.73Sr0.27Cu1O3.913,30.6,tier1_strict,4,"Tier1, StableFormula"
560,La1Ba2Cu2.9O6.8,45.0,tier1_strict,4,"Tier1, StableFormula"
562,La1.2Ba1.8Cu3O6.98,80.0,tier1_strict,5,"Tier1, StableFormula, HighTc"
564,Y0.875Lu0.125Ba2Cu3OX,89.7,tier1_strict,5,"Tier1, StableFormula, HighTc"
565,Y0.75Lu0.25Ba2Cu3OX,88.2,tier1_strict,5,"Tier1, StableFormula, HighTc"
566,Y0.625Lu0.375Ba2Cu3OX,88.0,tier1_strict,5,"Tier1, StableFormula, HighTc"
567,Y0.5Lu0.5Ba2Cu3OX,86.7,tier1_strict,5,"Tier1, StableFormula, HighTc"
568,Y0.375Lu0.625Ba2Cu3OX,86.9,tier1_strict,5,"Tier1, StableFormula, HighTc"
569,Y0.25Lu0.75Ba2Cu3OX,86.0,tier1_strict,5,"Tier1, StableFormula, HighTc"
570,Y0.125Lu0.875Ba2Cu3OX,87.9,tier1_strict,5,"Tier1, StableFormula, HighTc"
573,La1.9Ba0.1Cu1O4,28.0,tier1_strict,6,"Tier1, StableFormula, ReliableMeasurement"
575,La1.785Ba0.215Cu1OZ,25.5,tier1_strict,4,"Tier1, StableFormula"
577,La1.9Sr0.1Cu1O3.98,29.5,tier1_strict,4,"Tier1, StableFormula"
578,La1.875Sr0.125Cu1OZ,34.3,tier1_strict,4,"Tier1, StableFormula"
579,La1.85Sr0.15Cu1O3.98,37.9,tier1_strict,4,"Tier1, StableFormula"
580,La1.825Sr0.175Cu1OZ,35.0,tier1_strict,4,"Tier1, StableFormula"
581,La1.8Sr0.2Cu1O3.99,27.5,tier1_strict,4,"Tier1, StableFormula"
582,La1.75Sr0.25Cu1OZ,11.9,tier1_strict,4,"Tier1, StableFormula"
586,La1.9Ca0.1Cu1O3.967,20.0,tier1_strict,4,"Tier1, StableFormula"
587,La1.85Ca0.15Cu1O3.942,19.0,tier1_strict,4,"Tier1, StableFormula"
588,La1.8Ca0.2Cu1O3.917,19.5,tier1_strict,4,"Tier1, StableFormula"
591,Y1Ba2Cu3O6.84,82.28333333333333,tier1_strict,5,"Tier1, StableFormula, HighTc"
592,Y1Ba2Cu3O6.83,90.43333333333334,tier1_strict,7,"Tier1, StableFormula, ReliableMeasurement, HighTc"
593,Y1Ba2Cu3O6.75,75.77222222222221,tier1_strict,5,"Tier1, StableFormula, HighTc"
594,Y1Ba2Cu3O6.7,68.8575,tier1_strict,5,"Tier1, StableFormula, HighTc"
595,Y1Ba2Cu3O6.4,32.95,tier1_strict,4,"Tier1, StableFormula"
598,Y1Ba2Cu2.955Fe0.045O6.89,72.0,tier1_strict,4,"Tier1, StableFormula"
600,Y1Ba2Cu2.52Al0.48O6.74,68.0,tier1_strict,4,"Tier1, StableFormula"
601,Y1Ba2Cu2.05Al0.95O6.7,63.0,tier1_strict,4,"Tier1, StableFormula"
602,Y1Ba2Cu2.095Al0.095O6.81,83.3,tier1_strict,5,"Tier1, StableFormula, HighTc"
603,Y1Ba2Cu2.98Zr0.02O6.84,90.2,tier1_strict,5,"Tier1, StableFormula, HighTc"
604,Y1Ba2Cu2.94Zr0.06O6.81,92.3,tier1_strict,5,"Tier1, StableFormula, HighTc"
605,Y1Ba2Cu2.98Zr0.2O6.75,89.8,tier1_strict,5,"Tier1, StableFormula, HighTc"
606,Eu1Ba2Cu3O6.76,77.0,tier1_strict,4,"Tier1, StableFormula"
607,Eu1Ba2Cu3O6.88,94.0,tier1_strict,5,"Tier1, StableFormula, HighTc"
609,Y1Ba2Cu2.994Zn0.006O6.63,60.0,tier1_strict,4,"Tier1, StableFormula"
610,Sr0.25La1.75Cu1O4-Y,33.0,tier2_standard,2,Tier2
613,Sm0.4Ba0.6Cu1OX,18.0,tier1_strict,4,"Tier1, StableFormula"
614,Eu0.1La1.7Sr0.2Cu1O4,33.0,tier1_strict,4,"Tier1, StableFormula"
634,Y1Ba1.48Sr0.52Cu3O7-Z,90.0,tier2_standard,3,"Tier2, HighTc"
637,Sm1Ba2Cu3O6.85,79.3,tier1_strict,5,"Tier1, StableFormula, HighTc"
638,Sm1.05Ba1.95Cu3O6.87,89.75,tier1_strict,5,"Tier1, StableFormula, HighTc"
639,Sm1.15Ba1.85Cu3O6.95,77.3,tier1_strict,5,"Tier1, StableFormula, HighTc"
640,Sm1.2Ba1.8Cu3O7.01,56.5,tier1_strict,4,"Tier1, StableFormula"
641,Sm1.28Ba1.72Cu3O7.03,43.6,tier1_strict,4,"Tier1, StableFormula"
642,Sm1.35Ba1.65Cu3O7.07,26.2,tier1_strict,4,"Tier1, StableFormula"
644,Nd1.32Ce0.27Sr0.41Cu1OY,20.0,tier1_strict,4,"Tier1, StableFormula"
647,Y1Ba2Cu3O6.62,51.825,tier1_strict,4,"Tier1, StableFormula"
649,Bi2Ca1Sr2Cu2O8,88.25,tier1_strict,7,"Tier1, StableFormula, ReliableMeasurement, HighTc"
658,Ba0.65K0.35Bi1O3,28.2,tier1_strict,4,"Tier1, StableFormula"
659,La2Cu1O4.13,31.0,tier1_strict,4,"Tier1, StableFormula"
660,La1.9Sr0.1Cu1O4,28.06527777777778,tier1_strict,4,"Tier1, StableFormula"
662,La1.75Sr0.25Cu1O4,17.071428571428573,tier1_strict,4,"Tier1, StableFormula"
663,Bi2Sr2Ca1Cu2OX,85.83333333333333,tier2_standard,4,"Tier2, StableFormula, HighTc"
664,Bi2Sr2Ca2Cu3OX,106.85,tier1_strict,7,"Tier1, StableFormula, ReliableMeasurement, HighTc"
665,Tl2Ca1Ba2Cu2OX,106.0,tier1_strict,5,"Tier1, StableFormula, HighTc"
674,Bi2.2Ca1Sr1.9Cu2O8+X,86.5,tier1_strict,5,"Tier1, StableFormula, HighTc"
689,Bi2Sr1.3Ca0.7Cu1O6.15,84.0,tier1_strict,5,"Tier1, StableFormula, HighTc"
690,Bi0.8Pb0.2Sb0.05Sr1Ca1Cu2OX,93.0,tier1_strict,5,"Tier1, StableFormula, HighTc"
691,Bi0.8Pb0.2Sr1Ca1Cu2OZ,108.0,tier1_strict,5,"Tier1, StableFormula, HighTc"
692,Y1Ba2Cu3OZ,87.70325581395349,tier2_standard,4,"Tier2, StableFormula, HighTc"
693,Y1Ba2Cu2.82Fe0.18OZ,55.0,tier1_strict,4,"Tier1, StableFormula"
694,Y1Ba2Cu2.7Fe0.3OZ,39.0,tier1_strict,4,"Tier1, StableFormula"
695,Bi4.4Sr3.6Ca2Cu4OY,83.6,tier1_strict,5,"Tier1, StableFormula, HighTc"
696,Pb0.3Bi1.7Sr2Ca2Cu3O10+Z,107.0,tier1_strict,5,"Tier1, StableFormula, HighTc"
700,Y1Ba2Cu3O6.55,63.370000000000005,tier1_strict,5,"Tier1, StableFormula, HighTc"
703,Ba0.6K0.4Bi1O3,27.589583333333334,tier1_strict,4,"Tier1, StableFormula"
706,Y1Ba2Cu2.85Ag0.15O7,90.0,tier1_strict,5,"Tier1, StableFormula, HighTc"
708,Y1Ba2Cu3O6.82,88.64999999999999,tier1_strict,5,"Tier1, StableFormula, HighTc"
709,Y1Ba2Cu3O6.66,61.38,tier1_strict,5,"Tier1, StableFormula, HighTc"
710,Y1Ba2Cu3O6.47,47.5,tier1_strict,4,"Tier1, StableFormula"
711,Y1Ba2Cu3O6.46,45.0,tier1_strict,4,"Tier1, StableFormula"
714,Tl1Sr2Ca0.5Sm0.5Cu2O6.75,37.6,tier1_strict,4,"Tier1, StableFormula"
719,Tl1Ba1.1La0.9Cu1O5,39.0,tier1_strict,6,"Tier1, StableFormula, ReliableMeasurement"
720,Tl1Ba1.2La0.8Cu1O5,42.025,tier1_strict,4,"Tier1, StableFormula"
722,Nd1.85Ce0.15Cu1O4-X,21.0,tier2_standard,2,Tier2
724,Y1Ba2Cu3O6.86,87.5,tier1_strict,5,"Tier1, StableFormula, HighTc"
725,Y1Ba2Cu3O6.96,90.25588235294116,tier1_strict,5,"Tier1, StableFormula, HighTc"
729,Y1Ba2Cu2.95Ni0.05OX,86.8,tier1_strict,5,"Tier1, StableFormula, HighTc"
731,Y1Ba2Cu2.95Zn0.05OX,72.2,tier1_strict,4,"Tier1, StableFormula"
734,Nd1Ba2Cu2.95Ni0.05OX,85.0,tier1_strict,5,"Tier1, StableFormula, HighTc"
735,Nd1Ba2Cu2.9Ni0.1OX,70.9,tier1_strict,4,"Tier1, StableFormula"
736,Nd1Ba2Cu2.95Zn0.05OX,65.0,tier1_strict,4,"Tier1, StableFormula"
737,Nd1Ba2Cu2.9Zn0.1OX,36.9,tier1_strict,4,"Tier1, StableFormula"
739,Gd1Ba2Cu2.95Ni0.05OX,86.2,tier1_strict,5,"Tier1, StableFormula, HighTc"
740,Gd1Ba2Cu2.9Ni0.1OX,84.5,tier1_strict,5,"Tier1, StableFormula, HighTc"
741,Gd1Ba2Cu2.95Zn0.05OX,72.5,tier1_strict,4,"Tier1, StableFormula"
742,Gd1Ba2Cu2.9Zn0.1OX,53.6,tier1_strict,4,"Tier1, StableFormula"
744,Dy1Ba2Cu2.95Ni0.05OX,87.5,tier1_strict,5,"Tier1, StableFormula, HighTc"
745,Dy1Ba2Cu2.9Ni0.1OX,81.8,tier1_strict,5,"Tier1, StableFormula, HighTc"
746,Dy1Ba2Cu2.95Zn0.05OX,71.5,tier1_strict,4,"Tier1, StableFormula"
747,Dy1Ba2Cu2.9Zn0.1OX,49.3,tier1_strict,4,"Tier1, StableFormula"
749,Er1Ba2Cu2.95Ni0.05OX,87.8,tier1_strict,5,"Tier1, StableFormula, HighTc"
750,Er1Ba2Cu2.9Ni0.1OX,83.3,tier1_strict,5,"Tier1, StableFormula, HighTc"
751,Er1Ba2Cu2.95Zn0.05OX,73.1,tier1_strict,4,"Tier1, StableFormula"
752,Er1Ba2Cu2.9Zn0.1OX,51.8,tier1_strict,4,"Tier1, StableFormula"
753,Bi2Sr1.3Ca0.7Cu1O8-Z,84.0,tier2_standard,3,"Tier2, HighTc"
754,La1Ba1Ca1Cu3O6.98,76.35,tier1_strict,4,"Tier1, StableFormula"
757,Er1Ba2Cu3O6.15,35.0,tier1_strict,4,"Tier1, StableFormula"
758,Er1Ba2Cu3O6.34,20.0,tier1_strict,4,"Tier1, StableFormula"
759,Er1Ba2Cu3O6.31,55.0,tier1_strict,4,"Tier1, StableFormula"
760,Er1Ba2Cu3O6.67,85.0,tier1_strict,5,"Tier1, StableFormula, HighTc"
761,Er1Ba2Cu3O6.91,92.0,tier1_strict,5,"Tier1, StableFormula, HighTc"
778,La1.7Sr0.3Cu1O4,14.5,tier2_standard,3,"Tier2, StableFormula"
784,Y1Ba2Cu3O6.962,92.15,tier1_strict,7,"Tier1, StableFormula, ReliableMeasurement, HighTc"
785,Y1Ba2La1.94Cu3O6.963,91.8,tier1_strict,5,"Tier1, StableFormula, HighTc"
786,Y1Ba1.92La0.08Cu3O6.965,92.6,tier1_strict,5,"Tier1, StableFormula, HighTc"
787,Y1Ba1.9La0.1Cu3O6.975,93.9,tier1_strict,5,"Tier1, StableFormula, HighTc"
788,Y1Ba1.86La0.14Cu3O6.98,89.4,tier1_strict,5,"Tier1, StableFormula, HighTc"
789,Y1Ba1.8La0.2Cu3O7.013,80.5,tier1_strict,5,"Tier1, StableFormula, HighTc"
790,Y1Ba1.76La0.24Cu3O7.024,73.4,tier1_strict,4,"Tier1, StableFormula"
791,Y1Ba1.7La0.3Cu3O7.059,61.4,tier1_strict,4,"Tier1, StableFormula"
792,Y1Ba1.66La0.34Cu3O7.073,56.0,tier1_strict,4,"Tier1, StableFormula"
793,Y1Ba1.6La0.4Cu3O7.083,49.4,tier1_strict,4,"Tier1, StableFormula"
794,Y1Ba1.54La0.46Cu3O7.118,44.1,tier1_strict,4,"Tier1, StableFormula"
795,Y1Ba2Cu2.95Co0.05O6.88,91.2,tier1_strict,5,"Tier1, StableFormula, HighTc"
796,Y1Ba2Cu2.9Co0.1O6.89,55.3,tier1_strict,4,"Tier1, StableFormula"
798,Y1Ba2Cu2.7Co0.3O6.93,16.9,tier1_strict,4,"Tier1, StableFormula"
800,Y1Ba2Cu2.82Fe0.18O7,74.0,tier1_strict,4,"Tier1, StableFormula"
801,Y1Ba2Cu2.64Fe0.36O7,32.0,tier1_strict,4,"Tier1, StableFormula"
805,Bi2Ca1Sr2Cu2O8+Z,81.0,tier1_strict,5,"Tier1, StableFormula, HighTc"
806,Bi2Ca2Sr1Cu2O8+Z,70.0,tier1_strict,4,"Tier1, StableFormula"
807,Bi2Ca1.5Y0.5Sr1Cu2O8+Z,65.0,tier1_strict,4,"Tier1, StableFormula"
808,Tl2Ca2Ba2Cu3OZ,125.0,tier1_strict,5,"Tier1, StableFormula, HighTc"
809,Tl2Ca1Ba2Cu2OZ,108.0,tier1_strict,5,"Tier1, StableFormula, HighTc"
810,Nd1.85Ce0.15Cu1O4-Z,21.30555555555556,tier2_standard,4,"Tier2, ReliableMeasurement"
811,Nd1.3Ce0.2Sr0.5Cu1O4-Z,24.0,tier2_standard,2,Tier2
815,La2Cu1O4+Z,34.333333333333336,tier2_standard,5,"Tier2, StableFormula, ReliableMeasurement"
816,Tb1Pb1Sr2Ca3Cu4OZ,36.0,tier1_strict,4,"Tier1, StableFormula"
818,Ho1Pb1Sr2Ca3Cu4OZ,41.0,tier1_strict,4,"Tier1, StableFormula"
819,Er1Pb1Sr2Ca3Cu4OZ,33.0,tier1_strict,4,"Tier1, StableFormula"
820,Tm1Pb1Sr2Ca3Cu4OZ,38.0,tier1_strict,4,"Tier1, StableFormula"
821,Yb1Pb1Sr2Ca3Cu4OZ,48.0,tier1_strict,4,"Tier1, StableFormula"
822,Lu1Pb1Sr2Ca3Cu4OZ,33.0,tier1_strict,4,"Tier1, StableFormula"
823,Y1Pb1Sr2Ca3Cu4OZ,31.0,tier1_strict,4,"Tier1, StableFormula"
824,La1Pb1Sr2Ca3Cu4OZ,22.0,tier1_strict,4,"Tier1, StableFormula"
825,Ce1Pb1Sr2Ca3Cu4OZ,62.0,tier1_strict,4,"Tier1, StableFormula"
826,Pr1Pb1Sr2Ca3Cu4OZ,18.0,tier1_strict,4,"Tier1, StableFormula"
827,Nd1Pb1Sr2Ca3Cu4OZ,40.0,tier1_strict,4,"Tier1, StableFormula"
828,Sm1Pb1Sr2Ca3Cu4OZ,35.0,tier1_strict,4,"Tier1, StableFormula"
829,Eu1Pb1Sr2Ca3Cu4OZ,38.0,tier1_strict,4,"Tier1, StableFormula"
830,Gd1Pb1Sr2Ca3Cu4OZ,42.0,tier1_strict,4,"Tier1, StableFormula"
831,Nd1.2Ce0.35Sr0.45Cu1O4-Z,21.2,tier2_standard,2,Tier2
833,Nd1.1Ba1.9Cu3O7-Z,78.5,tier2_standard,3,"Tier2, HighTc"
834,Nd1.2Ba1.8Cu3O7-Z,52.4,tier2_standard,2,Tier2
835,Nd1.3Ba1.7Cu3O7-Z,34.2,tier2_standard,2,Tier2
844,Tl2Ba2Ca1Cu2OX,103.5,tier1_strict,5,"Tier1, StableFormula, HighTc"
845,Tl2Ba2Ca2Cu3OX,123.25,tier1_strict,5,"Tier1, StableFormula, HighTc"
850,Gd1Ba2Cu2.64Fe0.36O6.99,21.0,tier1_strict,4,"Tier1, StableFormula"
853,Gd1Ba2Cu3O6.99,92.45,tier1_strict,5,"Tier1, StableFormula, HighTc"
854,Gd1Ba2Cu2.91Fe0.09O6.94,75.0,tier1_strict,4,"Tier1, StableFormula"
855,Gd1Ba2Cu2.82Fe0.18O6.91,41.0,tier1_strict,4,"Tier1, StableFormula"
856,Gd1Ba2Cu2.73Fe0.27O6.98,40.0,tier1_strict,4,"Tier1, StableFormula"
858,Gd1Ba2Cu3OZ,92.0,tier1_strict,7,"Tier1, StableFormula, ReliableMeasurement, HighTc"
859,Gd1Ba2Cu2.972Fe0.03OZ,90.0,tier1_strict,5,"Tier1, StableFormula, HighTc"
860,Gd1Ba2Cu2.95Fe0.05OZ,89.1,tier1_strict,5,"Tier1, StableFormula, HighTc"
861,Gd1Ba2Cu2.93Fe0.07OZ,86.9,tier1_strict,5,"Tier1, StableFormula, HighTc"
862,Gd1Ba2Cu2.9Fe0.1OZ,75.3,tier1_strict,4,"Tier1, StableFormula"
863,Gd1Ba2Cu2.85Fe0.15OZ,69.1,tier1_strict,4,"Tier1, StableFormula"
864,Gd1Ba2Cu2.8Fe0.2OZ,58.7,tier1_strict,4,"Tier1, StableFormula"
865,Gd1Ba2Cu2.7Fe0.3OZ,36.2,tier1_strict,4,"Tier1, StableFormula"
867,La1.8Sr0.2Cu1O3.95,29.7,tier1_strict,6,"Tier1, StableFormula, ReliableMeasurement"
868,Bi2Sr2Ca1Cu2O8+Z,81.1448275862069,tier1_strict,4,"Tier1, StableFormula"
869,Bi2Sr2Ca0.9Lu0.1Cu2O8+Z,83.5,tier1_strict,5,"Tier1, StableFormula, HighTc"
870,Bi2Sr2Ca0.8Lu0.2Cu2O8+Z,89.5,tier1_strict,5,"Tier1, StableFormula, HighTc"
871,Bi2Sr2Ca0.7Lu0.3Cu2O8+Z,87.0,tier1_strict,5,"Tier1, StableFormula, HighTc"
872,Bi2Sr2Ca0.6Lu0.4Cu2O8+Z,65.0,tier1_strict,4,"Tier1, StableFormula"
873,Bi2Sr2Ca0.5Lu0.5Cu2O8+Z,29.0,tier1_strict,4,"Tier1, StableFormula"
876,Bi2Sr2Ca0.9Na0.1Cu2O8+Z,61.66666666666666,tier1_strict,4,"Tier1, StableFormula"
877,Bi2Sr2Ca0.8Na0.2Cu2O8+Z,64.16666666666667,tier1_strict,4,"Tier1, StableFormula"
878,Bi2Sr2Ca0.7Na0.3Cu2O8+Z,64.0,tier1_strict,4,"Tier1, StableFormula"
889,Y1Ba2Cu3O6.45,40.70333333333333,tier1_strict,4,"Tier1, StableFormula"
890,Y1Ba2Cu3O6.5,49.400000000000006,tier1_strict,4,"Tier1, StableFormula"
897,Y1Ba2Cu3O6.95,91.80272727272728,tier1_strict,7,"Tier1, StableFormula, ReliableMeasurement, HighTc"
900,Bi1.84Pb0.34Sr1.91Ca2.03Cu3.06OZ,105.0,tier1_strict,5,"Tier1, StableFormula, HighTc"
901,Bi0.7Pb0.3Sr1Ca1Cu1.8O6,73.0,tier1_strict,4,"Tier1, StableFormula"
908,Bi2Sr1.8La0.2Ca1Cu2O8+X,85.0,tier1_strict,5,"Tier1, StableFormula, HighTc"
909,Bi2Sr1.6La0.4Ca1Cu2O8+X,74.0,tier1_strict,4,"Tier1, StableFormula"
910,Bi2Sr1.4La0.6Ca1Cu2O8+X,25.5,tier1_strict,4,"Tier1, StableFormula"
912,Bi2Sr1.8K0.2Ca1Cu2O8+X,65.66666666666667,tier1_strict,4,"Tier1, StableFormula"
913,Bi2Sr1.6K0.4Ca1Cu2O8+X,71.66666666666667,tier1_strict,5,"Tier1, StableFormula, HighTc"
919,Y0.9Pr0.1Ba2Cu3O7-Z,86.2,tier2_standard,3,"Tier2, HighTc"
920,Y0.8Pr0.2Ba2Cu3O7-Z,73.6875,tier2_standard,2,Tier2
921,Y0.7Pr0.3Ba2Cu3O7-Z,61.15,tier2_standard,2,Tier2
922,Y0.6Pr0.4Ba2Cu3O7-Z,48.025,tier2_standard,4,"Tier2, ReliableMeasurement"
923,Y0.5Pr0.5Ba2Cu3O7-Z,29.360000000000003,tier2_standard,2,Tier2
931,Er1Ba2Cu3O6.53,54.3,tier1_strict,4,"Tier1, StableFormula"
932,Er1Ba2Cu3O6.64,61.3,tier1_strict,4,"Tier1, StableFormula"
933,Er1Ba2Cu3O6.78,78.2,tier1_strict,5,"Tier1, StableFormula, HighTc"
934,Er1Ba2Cu3O6.87,94.5,tier1_strict,5,"Tier1, StableFormula, HighTc"
935,Er1Ba2Cu3O7,92.025,tier1_strict,7,"Tier1, StableFormula, ReliableMeasurement, HighTc"
936,Bi2Sr2Ca0.9Y0.1Cu2O8+Z,81.5,tier1_strict,5,"Tier1, StableFormula, HighTc"
938,Bi2Sr2Ca0.8Y0.2Cu2O8+Z,84.5,tier1_strict,5,"Tier1, StableFormula, HighTc"
939,Bi2Sr2Ca0.7Y0.3Cu2O8+Z,80.0,tier1_strict,5,"Tier1, StableFormula, HighTc"
940,Bi2Sr2Ca0.6Y0.4Cu2O8+Z,71.5,tier1_strict,4,"Tier1, StableFormula"
941,Bi2Sr2Ca0.5Y0.5Cu2O8+Z,14.5,tier1_strict,4,"Tier1, StableFormula"
948,Bi2Sr2Ca0.55Y0.45Cu2O8+Z,48.45,tier1_strict,4,"Tier1, StableFormula"
950,Y0.9Pr0.1Ba2Cu3O6.91,81.0,tier1_strict,5,"Tier1, StableFormula, HighTc"
951,Y0.8Pr0.2Ba2Cu3O6.91,62.7,tier1_strict,4,"Tier1, StableFormula"
952,Y0.7Pr0.3Ba2Cu3O6.88,47.5,tier1_strict,4,"Tier1, StableFormula"
953,Y0.65Pr0.35Ba2Cu3O7.01,44.5,tier1_strict,4,"Tier1, StableFormula"
954,Y0.6Pr0.4Ba2Cu3O6.9,32.0,tier1_strict,4,"Tier1, StableFormula"
955,Y0.55Pr0.45Ba2Cu3O7.01,29.2,tier1_strict,4,"Tier1, StableFormula"
965,Y1Ba2Cu3O7.1,91.65,tier1_strict,7,"Tier1, StableFormula, ReliableMeasurement, HighTc"
970,Bi2La0.5Ca1.5Cu2OZ,39.6,tier1_strict,4,"Tier1, StableFormula"
971,Bi2La0.3Ca2.7Cu2OZ,20.2,tier1_strict,4,"Tier1, StableFormula"
972,Bi2Pr0.5Ca1.5Cu2OZ,46.8,tier1_strict,4,"Tier1, StableFormula"
975,La1Ba2Cu2.9O6.82,45.0,tier1_strict,4,"Tier1, StableFormula"
979,La1Ba2Cu3O6.85,93.0,tier1_strict,5,"Tier1, StableFormula, HighTc"
981,Y1Ba2Cu2.9Zn0.1O6.94,56.95,tier1_strict,6,"Tier1, StableFormula, ReliableMeasurement"
982,Y1Ba2Cu2.9Al0.1O7.1,85.0,tier1_strict,5,"Tier1, StableFormula, HighTc"
983,Y1Ba2Cu2.9Sn0.1O7.28,90.0,tier1_strict,5,"Tier1, StableFormula, HighTc"
984,Tl2Ba2Ca2Cu3OZ,118.875,tier1_strict,5,"Tier1, StableFormula, HighTc"
985,La2Cu1O4,33.08,tier1_strict,4,"Tier1, StableFormula"
990,La1.88Ba0.12Cu1O4,21.625,tier1_strict,4,"Tier1, StableFormula"
996,La1.84Sr0.16Cu1O4,38.06,tier2_standard,3,"Tier2, StableFormula"
997,La1.84Sr0.16Cu0.987Ni0.013O4,25.0,tier1_strict,4,"Tier1, StableFormula"
998,La1.84Sr0.16Cu0.975Ni0.025O4,15.0,tier1_strict,4,"Tier1, StableFormula"
1000,Bi4Ca3Sr3Cu4O16,88.16666666666667,tier1_strict,5,"Tier1, StableFormula, HighTc"
1003,Bi2Sr2Cu1O6+Y,10.0,tier1_strict,4,"Tier1, StableFormula"
1004,Bi2Sr2Ca1Cu2O8+Y,85.0,tier1_strict,5,"Tier1, StableFormula, HighTc"
1005,Bi2Sr2Ca2Cu3O10+Y,110.0,tier1_strict,5,"Tier1, StableFormula, HighTc"
1012,Bi2.15Sr1.68Ca1.17Cu2OZ,68.0,tier1_strict,4,"Tier1, StableFormula"
1013,Bi2.4Sr2Ca1.6Cu3OZ,70.0,tier1_strict,4,"Tier1, StableFormula"
1014,Li0.9Mo6O17,3.47,tier1_strict,4,"Tier1, StableFormula"
1015,Bi2.2Sr2Ca1.8Cu3OZ,30.0,tier1_strict,4,"Tier1, StableFormula"
