Repository: Anny-tech/supercon

#  Normalized Database and Interactive Dashboard for Superconductors

> **Clean, explore, and visualize 26,000+ superconductor records from the NIMS database**
A reproducible data cleaning and visualization dashboard for promoting and pushing research on superconducturs a fascinating material system. 

---

## What This Does

Takes messy superconductor data → Cleans it rigorously → Provides analysis-ready datasets

**Input:** 26,357 raw records from NIMS database  
**Output:** 26,248 validated records (99.6% quality) + visualizations + interactive tools

---

File: analysis_results/tables/tc_by_element.csv
element,count,mean_tc,median_tc,std_tc
Oz,816,69.86703726073763,75.25,30.809165787003185
Z,744,67.13689114512312,73.2,30.778963505532634
Ca,2952,66.08170495331389,72.80000000000001,32.467763385716395
Ba,4375,60.12140669262031,66.0,31.62302802564524
Cu,7027,56.21189657563106,58.0,31.88623357708275
Y,2756,53.28462702122799,60.0,31.289009373904232
O,6995,50.221407785792046,46.0,32.18697620910931
Sr,3268,49.66816725380125,41.3,31.884892461114077
Pb,1071,47.973934620716975,37.0,40.963558549943244
Bi,1699,46.335817816205186,35.5,38.77998494873326
Pr,881,37.52229109726488,32.0,27.66448492285525
La,2704,27.82873369699211,23.0,24.975021276514084
Fe,1891,25.549839827074624,20.25,21.48372939107237
Co,861,21.080825484571566,10.0,25.320986243979778
As,1237,20.52725542812079,18.6,15.000557231379899
C,967,16.846231026188956,9.6,23.3897551272425
Ni,883,16.344808502580083,6.964347826086957,23.148112838257294
B,879,13.77770558048342,7.75,15.117633815756607
Ce,799,13.632543218764352,9.5,14.844198346225218
Nb,1183,10.106912131957396,8.87,6.638168946656142

File: analysis_results/tables/quality_badge_system.csv (part 2 of 29)
data_number,chemical_formula,tc_kelvin,quality_tier,quality_score,quality_badges
1016,Bi2Sr2Ca2Cu3OZ,99.375,tier1_strict,4,"Tier1, StableFormula"
1017,Bi1.95Sr2Ca2Cu3OZ,58.0,tier1_strict,4,"Tier1, StableFormula"
1018,Bi1.8Sr2Ca2Cu3OZ,95.0,tier1_strict,5,"Tier1, StableFormula, HighTc"
1019,Bi1.7Sr2Ca2Cu3Pb0.3OZ,106.0,tier1_strict,5,"Tier1, StableFormula, HighTc"
1020,Bi1.9Sr2Ca2Cu3Pb0.3OZ,104.0,tier1_strict,5,"Tier1, StableFormula, HighTc"
1021,Bi1.8Sr2Ca2Cu3Pb0.6OZ,104.0,tier1_strict,5,"Tier1, StableFormula, HighTc"
1026,Y1Ba2Cu2.97Al0.03O7-Z,86.1,tier2_standard,3,"Tier2, HighTc"
1027,Y1Ba2Cu2.94Al0.06O7-Z,80.3,tier2_standard,3,"Tier2, HighTc"
1029,Y1Ba2Cu2.88Al0.12O7-Z,73.3,tier2_standard,2,Tier2
1030,Y1Ba2Cu2.82Al0.18O7-Z,69.05,tier2_standard,2,Tier2
1031,Y1Ba2Cu2.76Al0.24O7-Z,72.1,tier2_standard,2,Tier2
1032,Y1Ba2Cu2.7Al0.3O7-Z,59.4,tier2_standard,2,Tier2
1033,Y1Ba2Cu2.97Fe0.03O7-Z,88.44,tier2_standard,3,"Tier2, HighTc"
1034,Y1Ba2Cu2.949Fe0.051O7-Z,78.0,tier2_standard,5,"Tier2, ReliableMeasurement, HighTc"
1035,Y1Ba2Cu2.901Fe0.099O7-Z,62.0,tier2_standard,4,"Tier2, ReliableMeasurement"
1036,Y1Ba2Cu2.799Fe0.201O7-Z,39.0,tier2_standard,4,"Tier2, ReliableMeasurement"
1038,Y0.33Ba0.67Cu3OX,97.0,tier1_strict,5,"Tier1, StableFormula, HighTc"
1039,Y2Ba3Cu5OX,97.0,tier1_strict,5,"Tier1, StableFormula, HighTc"
1042,Y1.1Ba2Cu3OX,77.5,tier1_strict,5,"Tier1, StableFormula, HighTc"
1043,Ba1Pb0.8Bi0.2O3,9.75,tier2_standard,5,"Tier2, StableFormula, ReliableMeasurement"
1046,Y1Ba2Cu2.91Ga0.09O7-Z,77.5,tier2_standard,3,"Tier2, HighTc"
1047,Y1Ba2Cu2.88Ga0.12O7-Z,68.2,tier2_standard,2,Tier2
1049,Y1Ba2Cu2.82Ga0.18O7-Z,58.2,tier2_standard,2,Tier2
1050,Y1Ba2Cu2.76Ga0.24O7-Z,45.7,tier2_standard,2,Tier2
1053,La1Ba2Cu3O7-Z,92.0,tier2_standard,3,"Tier2, HighTc"
1054,Tl2Sr2Ca2Cu3O10+X,16.0,tier1_strict,4,"Tier1, StableFormula"
1055,Tl2Sr1Ca2Cu3O9+X,70.0,tier1_strict,4,"Tier1, StableFormula"
1056,Tl2.2Ca2Ba2.14Cu3.72OY,110.0,tier1_strict,5,"Tier1, StableFormula, HighTc"
1057,Bi1.7Sr1.3Ca2Cu3OX,95.0,tier1_strict,5,"Tier1, StableFormula, HighTc"
1065,Y1Ba2Cu3O6.78,81.55,tier1_strict,5,"Tier1, StableFormula, HighTc"
1066,Y1Ba2Cu3O6.76,77.00750000000001,tier1_strict,5,"Tier1, StableFormula, HighTc"
1068,Y1Ba2Cu3O6.6,64.38611111111112,tier1_strict,4,"Tier1, StableFormula"
1069,Y1Ba2Cu3O6.53,49.775000000000006,tier1_strict,4,"Tier1, StableFormula"
1070,Y1Ba2Cu3O6.51,45.4,tier1_strict,4,"Tier1, StableFormula"
1071,Y1Ba2Cu3O6.3,28.0,tier1_strict,4,"Tier1, StableFormula"
1073,Y1Ba2Cu2.73Fe0.27O7.1,69.0,tier2_standard,5,"Tier2, StableFormula, ReliableMeasurement"
1076,La1.85Sr0.15Cu0.995Zn0.005O4,32.3,tier1_strict,4,"Tier1, StableFormula"
1077,La1.85Sr0.15Cu0.99Zn0.01O4,28.360000000000003,tier1_strict,6,"Tier1, StableFormula, ReliableMeasurement"
1078,La1.85Sr0.15Cu0.985Zn0.015O4,20.175,tier1_strict,4,"Tier1, StableFormula"
1079,La1.85Sr0.15Cu0.98Zn0.02O4,14.3,tier1_strict,4,"Tier1, StableFormula"
1082,Y1Ba2Cu3O6.41,22.54,tier1_strict,4,"Tier1, StableFormula"
1086,Y1Ba2Cu3O6.67,58.425,tier1_strict,4,"Tier1, StableFormula"
1087,Y1Ba2Cu3O6.56,54.7,tier1_strict,4,"Tier1, StableFormula"
1088,Y1Ba2Cu3O6.49,48.515,tier1_strict,4,"Tier1, StableFormula"
1094,Y1Ba2Cu2.829Zn0.171O7-Z,2.2,tier2_standard,2,Tier2
1095,Y1Ba2Cu2.85Zn0.15O7-Z,34.766666666666666,tier2_standard,2,Tier2
1096,Y1Ba2Cu2.868Zn0.132O7-Z,19.3,tier2_standard,2,Tier2
1097,Y1Ba2Cu2.901Zn0.099O7-Z,37.5,tier2_standard,2,Tier2
1098,Y1Ba2Cu2.919Zn0.081O7-Z,47.4,tier2_standard,2,Tier2
1099,Y1Ba2Cu2.949Zn0.051O7-Y,62.7,tier2_standard,2,Tier2
1100,Y1Ba2Cu2.97Zn0.03O7-Y,72.3,tier2_standard,2,Tier2
1103,Y1Ba2Cu3S0.001O7-X,92.0,tier2_standard,3,"Tier2, HighTc"
1104,Y1Ba2Cu3S0.05O7-X,93.5,tier2_standard,3,"Tier2, HighTc"
1105,Y1Ba2Cu3Se0.05O7-X,91.0,tier2_standard,3,"Tier2, HighTc"
1107,Sm1Ba2Cu3O6.944,94.0,tier1_strict,5,"Tier1, StableFormula, HighTc"
1110,Sm1.2Ba1.8Cu3O6.965,47.0,tier1_strict,4,"Tier1, StableFormula"
1113,Sm1.1Ba1.9Cu3O7-Z,73.0,tier2_standard,2,Tier2
1114,Sm1.35Ba1.65Cu3O7-Z,8.5,tier2_standard,2,Tier2
1124,Bi2Sr2Ca0.67Y0.33Cu2O8+Z,34.3,tier1_strict,4,"Tier1, StableFormula"
1125,Bi2Sr2Ca0.83Y0.17Cu2O8+Z,48.4,tier1_strict,4,"Tier1, StableFormula"
1132,Bi1Pb0.1Sr1Ca1Cu2OX,111.0,tier1_strict,5,"Tier1, StableFormula, HighTc"
1133,Bi1Pb0.2Sr1Ca1Cu2OX,109.0,tier1_strict,5,"Tier1, StableFormula, HighTc"
1134,Bi1Pb0.3Sr1Ca1Cu2OX,105.0,tier1_strict,5,"Tier1, StableFormula, HighTc"
1135,Bi1Pb0.4Sr1Ca1Cu2OX,101.5,tier1_strict,5,"Tier1, StableFormula, HighTc"
1136,Bi0.8Pb0.1Sr0.8Ca1Cu1.4OX,101.0,tier1_strict,5,"Tier1, StableFormula, HighTc"
1137,Bi0.8Pb0.2Sr0.8Ca1Cu1.4OX,105.5,tier1_strict,5,"Tier1, StableFormula, HighTc"
1138,Bi0.8Pb0.3Sr0.8Ca1Cu1.4OX,104.0,tier1_strict,5,"Tier1, StableFormula, HighTc"
1139,Bi0.8Pb0.4Sr0.8Ca1Cu1.4OX,100.5,tier1_strict,5,"Tier1, StableFormula, HighTc"
1140,Y1Ba1.95Cs0.05Cu3O7-Z,85.5,tier2_standard,3,"Tier2, HighTc"
1143,Bi2.2Sr1.8Ca1Cu2OY,90.0,tier1_strict,5,"Tier1, StableFormula, HighTc"
1150,Eu1Ba2Cu3OY,94.8,tier1_strict,5,"Tier1, StableFormula, HighTc"
1155,Y0.96Tb0.04Ba2Cu3O7-Z,92.01,tier2_standard,3,"Tier2, HighTc"
1156,Y0.92Tb0.08Ba2Cu3O7-Z,92.01,tier2_standard,3,"Tier2, HighTc"
1157,Y0.88Tb0.12Ba2Cu3O7-Z,92.1,tier2_standard,3,"Tier2, HighTc"
1159,Y1Ba2Cu2.97Ga0.03O7,90.88,tier1_strict,5,"Tier1, StableFormula, HighTc"
1160,Y1Ba2Cu2.94Ga0.06O7,87.99,tier1_strict,5,"Tier1, StableFormula, HighTc"
1161,Y1Ba2Cu2.91Ga0.09O7,83.71,tier1_strict,5,"Tier1, StableFormula, HighTc"
1162,Y1Ba2Cu2.88Ga0.12O7,79.89,tier1_strict,5,"Tier1, StableFormula, HighTc"
1163,Y1Ba2Cu2.85Ga0.15O7,78.49,tier1_strict,5,"Tier1, StableFormula, HighTc"
1164,Y1Ba2Cu2.82Ga0.18O7,79.24,tier1_strict,5,"Tier1, StableFormula, HighTc"
1165,Y1Ba2Cu2.79Ga0.21O7,76.91,tier1_strict,4,"Tier1, StableFormula"
1166,Y1Ba2Cu2.76Ga0.24O7,71.79,tier1_strict,4,"Tier1, StableFormula"
1167,Y1Ba2Cu2.73Ga0.27O7,67.04,tier1_strict,4,"Tier1, StableFormula"
1168,Y1Ba2Cu2.67Ga0.33O7,65.64,tier1_strict,4,"Tier1, StableFormula"
1169,Y1Ba2Cu2.61Ga0.39O7,64.8,tier1_strict,4,"Tier1, StableFormula"
1170,Y1Ba2Cu2.55Ga0.45O7,65.36,tier1_strict,4,"Tier1, StableFormula"
1171,Y1Ba2Cu2.4Ga0.6O7,63.31,tier1_strict,4,"Tier1, StableFormula"
1173,Y1Ba2Cu2.97Zn0.03O7,78.235,tier1_strict,5,"Tier1, StableFormula, HighTc"
1174,Y1Ba2Cu2.94Zn0.06O7,63.11333333333334,tier1_strict,4,"Tier1, StableFormula"
1175,Y1Ba2Cu2.91Zn0.09O7,56.25666666666666,tier1_strict,6,"Tier1, StableFormula, ReliableMeasurement"
1176,Y1Ba2Cu2.88Zn0.12O7,49.80666666666667,tier1_strict,4,"Tier1, StableFormula"
1177,Y1Ba2Cu2.85Zn0.15O7,43.557500000000005,tier1_strict,6,"Tier1, StableFormula, ReliableMeasurement"
1178,Y1Ba2Cu2.82Zn0.18O7,42.29,tier1_strict,4,"Tier1, StableFormula"
1179,Y1Ba2Cu2.885Zn0.195O7,32.4,tier1_strict,4,"Tier1, StableFormula"
1180,Y1Ba2Cu2.79Zn0.21O7,28.8,tier1_strict,4,"Tier1, StableFormula"
1182,Y1Ba2Cu2.7Zn0.3O7,23.0,tier1_strict,4,"Tier1, StableFormula"
1184,Y1Ba2Cu2.76Zn0.24O7,21.025,tier1_strict,4,"Tier1, StableFormula"
1194,Bi2Sr2.8Nd0.2Cu2OY,62.94,tier1_strict,4,"Tier1, StableFormula"
1195,Bi2Sr2.7Nd0.3Cu2OY,63.38,tier1_strict,4,"Tier1, StableFormula"
1196,Bi2Sr2.6Nd0.4Cu2OY,55.28,tier1_strict,4,"Tier1, StableFormula"
1197,Bi2Sr2.5Nd0.5Cu2OY,50.09,tier1_strict,4,"Tier1, StableFormula"
1198,Bi2Sr2Ca1Cu2OY,81.09,tier1_strict,4,"Tier1, StableFormula"
1199,Bi2Sr1.9La0.1Ca1Cu2OY,85.04,tier1_strict,5,"Tier1, StableFormula, HighTc"
1200,Bi2Sr1.8La0.2Ca1Cu2OY,90.58,tier1_strict,5,"Tier1, StableFormula, HighTc"
1201,Bi2Sr1.7La0.3Ca1Cu2OY,86.0,tier1_strict,5,"Tier1, StableFormula, HighTc"
1202,Bi2Sr1.6La0.4Ca1Cu2OY,75.18,tier1_strict,4,"Tier1, StableFormula"
1203,Bi2Sr1.5La0.5Ca1Cu2OY,55.63,tier1_strict,4,"Tier1, StableFormula"
1204,Bi2Sr1.4La0.6Ca1Cu2OY,39.44,tier1_strict,4,"Tier1, StableFormula"
1206,Bi1Sr0.95Nd0.05Cu1OY,8.01,tier1_strict,4,"Tier1, StableFormula"
1207,Bi1Sr0.9Nd0.1Cu1OY,10.74,tier1_strict,4,"Tier1, StableFormula"
1208,Bi1Sr0.85Nd0.15Cu1OY,13.56,tier1_strict,4,"Tier1, StableFormula"
1209,Bi1Sr0.8Nd0.2Cu1OY,14.79,tier1_strict,4,"Tier1, StableFormula"
1210,Bi1Sr0.75Nd0.25Cu1OY,14.96,tier1_strict,4,"Tier1, StableFormula"
1211,Bi1Sr0.7Nd0.3Cu1OY,13.2,tier1_strict,4,"Tier1, StableFormula"
1212,Bi1Sr0.65Nd0.35Cu1OY,10.21,tier1_strict,4,"Tier1, StableFormula"
1213,Tl2.5Nd1Sr2Cu2.5OX,28.575,tier1_strict,4,"Tier1, StableFormula"
1214,Tl2.5Pb0.2Nd1Sr2Cu2.5OX,36.48,tier1_strict,4,"Tier1, StableFormula"
1215,Tl2.5Pb0.5Nd1Sr2Cu2.5OX,39.87,tier1_strict,4,"Tier1, StableFormula"
1216,Tl2.5Pb0.6Nd1Sr2Cu2.5OX,39.785,tier1_strict,4,"Tier1, StableFormula"
1217,Tl2.5Pb0.7Nd1Sr2Cu2.5OX,36.585,tier1_strict,4,"Tier1, StableFormula"
1218,Tl2.5Pb1Nd1Sr2Cu2.5OX,41.26,tier1_strict,4,"Tier1, StableFormula"
1219,Tl2.5Pb0.3Pr1Sr2Cu2.5OX,39.06,tier1_strict,4,"Tier1, StableFormula"
1220,Tl2.5Pb0.5Pr1Sr2Cu2.5OX,27.89,tier1_strict,4,"Tier1, StableFormula"
1221,Tl2.5Pb0.65Pr1Sr2Cu2.5OX,30.28,tier1_strict,4,"Tier1, StableFormula"
1222,Tl2.5Pb0.8Pr1Sr2Cu2.5OX,27.81,tier1_strict,4,"Tier1, StableFormula"
1223,Tl2.5Pb1Pr1Sr2Cu2.5OX,39.22,tier1_strict,4,"Tier1, StableFormula"
1224,Y1Ba2Cu2.98Ni0.02O7,91.6,tier1_strict,5,"Tier1, StableFormula, HighTc"
1225,Y1Ba2Cu2.95Ni0.05O7,90.6,tier1_strict,5,"Tier1, StableFormula, HighTc"
1226,Y1Ba2Cu2.9Ni0.1O7,82.25,tier1_strict,7,"Tier1, StableFormula, ReliableMeasurement, HighTc"
1227,Y1Ba2Cu2.8Ni0.2O7,71.45,tier1_strict,5,"Tier1, StableFormula, HighTc"
1228,Y1Ba2Cu2.6Ni0.4O7,64.5,tier1_strict,4,"Tier1, StableFormula"
1232,Ba1Y0.67La0.33Cu1.8Li0.2OX,90.0,tier1_strict,5,"Tier1, StableFormula, HighTc"
1233,Tl1.5Pb0.3Nd2Sr2Cu2OX,37.5,tier1_strict,4,"Tier1, StableFormula"
1234,Tl1.5Pb0.5Nd2Sr2Cu2OX,37.9,tier1_strict,4,"Tier1, StableFormula"
1235,Tl1.5Pb0.7Nd2Sr2Cu2OX,30.45,tier1_strict,4,"Tier1, StableFormula"
1236,Tl1.5Pb1Nd2Sr2Cu2OX,44.1,tier1_strict,4,"Tier1, StableFormula"
1237,Tl1.5Pb0.5Sm2Sr2Cu2OX,23.6,tier1_strict,4,"Tier1, StableFormula"
1238,Tl1.5Pb0.5Pr2Sr2Cu2OX,16.7,tier1_strict,4,"Tier1, StableFormula"
1240,Tl1.5Nd1Sr2Cu3OX,36.1,tier1_strict,4,"Tier1, StableFormula"
1241,Tl1.5Nd2Sr2Cu3OX,29.8,tier1_strict,4,"Tier1, StableFormula"
1242,Tl1.5Pb0.5Nd1Sr2Cu3OX,39.6,tier1_strict,4,"Tier1, StableFormula"
1243,Tl1.5Pb0.5Nd2Sr2Cu3OX,38.8,tier1_strict,4,"Tier1, StableFormula"
1244,Tl1.5Nd2Sr2Cu2OX,28.65,tier1_strict,4,"Tier1, StableFormula"
1245,Nd1.85Ce0.15Cu1O3.93,24.0,tier2_standard,5,"Tier2, StableFormula, ReliableMeasurement"
1246,Pr1.85Ce0.15Cu1O4-X,17.0,tier2_standard,2,Tier2
1247,Sm1.85Ce0.15Cu1O4-X,15.0,tier2_standard,2,Tier2
1254,Sm1La0.75Sr0.25Cu1O3.95,20.0,tier1_strict,4,"Tier1, StableFormula"
1256,Bi1.95La0.05Sr1Cu1OY,20.0,tier1_strict,4,"Tier1, StableFormula"
1267,La1.8Ba0.2Cu1O4,21.382857142857144,tier1_strict,4,"Tier1, StableFormula"
1270,La1.92Sr0.08Cu1OZ,20.8,tier1_strict,6,"Tier1, StableFormula, ReliableMeasurement"
1271,La1.88Sr0.12Cu1OZ,30.3,tier1_strict,4,"Tier1, StableFormula"
1272,La1.84Sr0.16Cu1OZ,38.0,tier1_strict,4,"Tier1, StableFormula"
1273,La1.8Sr0.2Cu1OZ,32.7,tier1_strict,4,"Tier1, StableFormula"
1274,La1.76Sr0.24Cu1OZ,18.7,tier1_strict,4,"Tier1, StableFormula"
1276,La1.91Sr0.09Cu1O4,28.01428571428572,tier1_strict,4,"Tier1, StableFormula"
1281,La1.8Ba0.2Cu1O4-Y,28.9,tier2_standard,2,Tier2
1282,La2Cu1O4-Y,33.0,tier2_standard,2,Tier2
1287,Bi2Sr2Ca2Cu2OX,84.0,tier1_strict,5,"Tier1, StableFormula, HighTc"
1289,La1.925Sr0.075Cu1O4,18.266666666666666,tier1_strict,4,"Tier1, StableFormula"
1290,La1.887Sr0.113Cu1O4,29.7,tier1_strict,4,"Tier1, StableFormula"
1292,La1.812Sr0.188Cu1O4,33.7,tier1_strict,6,"Tier1, StableFormula, ReliableMeasurement"
1293,La1.775Sr0.225Cu1O4,21.5,tier1_strict,4,"Tier1, StableFormula"
1294,La1.737Sr0.263Cu1O4,8.0,tier1_strict,4,"Tier1, StableFormula"
1295,Y2Ba4Cu7O15-X,55.0,tier2_standard,2,Tier2
1296,Eu2Ba4Cu7O15-X,45.0,tier2_standard,2,Tier2
1297,Gd2Ba4Cu7O15-X,45.0,tier2_standard,2,Tier2
1298,Dy2Ba4Cu7O15-X,50.0,tier2_standard,2,Tier2
1299,Ho2Ba4Cu7O15-X,55.0,tier2_standard,2,Tier2
1300,Er2Ba4Cu7O15-X,55.0,tier2_standard,2,Tier2
1301,Ba0.77K0.23Bi1O3,28.0,tier1_strict,4,"Tier1, StableFormula"
1303,Ba0.7K0.75Bi1OY,29.0,tier1_strict,4,"Tier1, StableFormula"
1304,Ba0.9K0.2Bi1O3-Z,20.0,tier2_standard,2,Tier2
1305,Ba0.9K0.24Bi1O3-Z,22.0,tier2_standard,2,Tier2
1306,Ba0.9Rb0.2Bi1O3-Z,15.0,tier2_standard,2,Tier2
1307,Ba0.6K0.4Bi1O3-Z,26.0,tier2_standard,2,Tier2
1308,Sm1Ba2Cu3O6.941,90.7,tier1_strict,5,"Tier1, StableFormula, HighTc"
1310,Sm1Ba2Cu3O6.927,88.1,tier1_strict,5,"Tier1, StableFormula, HighTc"
1311,Sm1Ba2Cu3O6.9,87.0,tier1_strict,5,"Tier1, StableFormula, HighTc"
1312,Sm1Ba2Cu3O6.878,91.1,tier1_strict,5,"Tier1, StableFormula, HighTc"
1313,Sm1Ba2Cu3O6.813,83.6,tier1_strict,5,"Tier1, StableFormula, HighTc"
1314,Sm1Ba2Cu3O6.773,87.8,tier1_strict,5,"Tier1, StableFormula, HighTc"
1315,Sm1Ba2Cu3O6.734,67.6,tier1_strict,4,"Tier1, StableFormula"
1316,Sm1Ba2Cu3O6.709,59.8,tier1_strict,4,"Tier1, StableFormula"
1317,Sm1Ba2Cu3O6.554,44.7,tier1_strict,4,"Tier1, StableFormula"
1320,La1Ba2Cu3OZ,59.015,tier1_strict,4,"Tier1, StableFormula"
1321,Nd1Ba2Cu3OZ,87.63,tier1_strict,5,"Tier1, StableFormula, HighTc"
1322,Sm1Ba2Cu3OZ,92.165,tier1_strict,7,"Tier1, StableFormula, ReliableMeasurement, HighTc"
1323,Eu1Ba2Cu3OZ,82.9575,tier1_strict,5,"Tier1, StableFormula, HighTc"
1324,Dy1Ba2Cu3OZ,91.71,tier1_strict,7,"Tier1, StableFormula, ReliableMeasurement, HighTc"
1325,Ho1Ba2Cu3OZ,90.915,tier1_strict,5,"Tier1, StableFormula, HighTc"
1326,Er1Ba2Cu3OZ,91.5,tier1_strict,7,"Tier1, StableFormula, ReliableMeasurement, HighTc"
1327,Tm1Ba2Cu3OZ,91.3,tier1_strict,7,"Tier1, StableFormula, ReliableMeasurement, HighTc"
1328,Bi2Sr2Ca1Cu2O8-X,71.25,tier2_standard,3,"Tier2, HighTc"
1330,Nd1.85Ce0.15Cu1O4-Y,21.1,tier2_standard,2,Tier2
1332,Bi2Sr2Ca1Cu2OZ,84.64642857142859,tier2_standard,4,"Tier2, StableFormula, HighTc"
1333,Y1Ba1.9Ca0.1Cu3O6.84,85.0,tier1_strict,5,"Tier1, StableFormula, HighTc"
1334,Y1Ba1.9Sr0.1Cu3O6.89,89.0,tier1_strict,5,"Tier1, StableFormula, HighTc"
1335,Y1Ba2Cu2.975Zn0.025O6.93,82.8,tier1_strict,5,"Tier1, StableFormula, HighTc"
1336,Y1Ba2Cu2.95Zn0.05O6.94,73.9,tier1_strict,4,"Tier1, StableFormula"
1337,Y1Ba2Cu2.925Zn0.075O6.94,65.0,tier1_strict,4,"Tier1, StableFormula"
1340,Y1Ba2Cu2.8Zn0.2O6.88,54.7,tier1_strict,4,"Tier1, StableFormula"
1341,Y1Ba2Cu2.7Zn0.3O6.92,47.2,tier1_strict,4,"Tier1, StableFormula"
1343,Y1Ba2Cu2.82Fe0.18O7-Z,72.2,tier2_standard,2,Tier2
1346,Y0.9Er0.1Ba1.9Sr0.1Cu3O7-Z,88.0,tier2_standard,3,"Tier2, HighTc"
1347,Y0.9Ho0.1Ba2Cu3O7-Z,60.0,tier2_standard,2,Tier2
1360,Y1Ba2Cu2.88Ni0.12O7,62.43333333333334,tier1_strict,4,"Tier1, StableFormula"
1362,Y1Ba2Cu2.72Ni0.28O7,51.0,tier1_strict,4,"Tier1, StableFormula"
1363,Y1Ba2Cu2.89Co0.11O7,64.0,tier1_strict,4,"Tier1, StableFormula"
1364,Y1Ba2Cu2.82Co0.18O7,46.0,tier1_strict,4,"Tier1, StableFormula"
1370,Bi2Sr2Ca1Cu2O8,85.44776119402985,tier2_standard,4,"Tier2, StableFormula, HighTc"
1371,Y1Ba1.9K0.1Cu3O6.9,91.5,tier1_strict,5,"Tier1, StableFormula, HighTc"
1389,Tl2Ba2Cu1OX,10.0,tier1_strict,4,"Tier1, StableFormula"
1416,Y1.1Ba1.9Cu3O7-Z,91.5,tier2_standard,5,"Tier2, ReliableMeasurement, HighTc"
1419,Y1Ba2Cu3O6.92,91.61428571428571,tier1_strict,7,"Tier1, StableFormula, ReliableMeasurement, HighTc"
1432,La1.8Sr0.2Cu1O4-Z,33.833333333333336,tier2_standard,4,"Tier2, ReliableMeasurement"
1442,Gd1Ba2Cu2.925Fe0.075O7-Z,81.3,tier2_standard,3,"Tier2, HighTc"
1443,Gd1Ba2Cu2.85Fe0.15O7-Z,63.1,tier2_standard,2,Tier2
1444,Gd1Ba2Cu2.7Fe0.3O7-Z,15.95,tier2_standard,2,Tier2
1450,Bi4.1Sr2.4Ca2.4Cu4OX,75.0,tier1_strict,4,"Tier1, StableFormula"
1453,Y0.9Ba2.1Cu3O7-Z,92.0,tier2_standard,3,"Tier2, HighTc"
1467,Bi1.7Pb0.2Sb0.1Sr2Ca2Cu3OZ,116.0,tier1_strict,5,"Tier1, StableFormula, HighTc"
1468,Bi1.6Pb0.3Sb0.1Sr2Ca2Cu3OZ,112.125,tier1_strict,5,"Tier1, StableFormula, HighTc"
1469,Bi1.5Pb0.4Sb0.1Sr2Ca2Cu3OZ,121.0,tier1_strict,5,"Tier1, StableFormula, HighTc"
1470,Bi1.4Pb0.5Sb0.1Sr2Ca2Cu3OZ,109.0,tier1_strict,5,"Tier1, StableFormula, HighTc"
1475,Tl2Ba2Ca2Cu3O10+Z,116.5625,tier2_standard,4,"Tier2, StableFormula, HighTc"
1478,Bi2Sr2Ca6Cu8O19,80.0,tier1_strict,5,"Tier1, StableFormula, HighTc"
1481,Bi2Sr2Ca2Cu4O11,95.0,tier1_strict,5,"Tier1, StableFormula, HighTc"
1482,Tl1Ba1Ca1Cu2O5.5,114.0,tier1_strict,5,"Tier1, StableFormula, HighTc"
1483,Bi2.15Sr1.68Ca1.17Cu2O8,80.0,tier1_strict,5,"Tier1, StableFormula, HighTc"
1484,Tl2Ba2Ca1Cu2O7.876,110.0,tier2_standard,6,"Tier2, StableFormula, ReliableMeasurement, HighTc"
1485,Tl2Ba2Ca1Cu2O7.833,112.0,tier2_standard,6,"Tier2, StableFormula, ReliableMeasurement, HighTc"
1486,Tl2Ba2Ca1Cu2O8,107.9,tier2_standard,4,"Tier2, StableFormula, HighTc"
1487,Tl2Ba2Ca1Cu2O7.984,91.0,tier1_strict,7,"Tier1, StableFormula, ReliableMeasurement, HighTc"
1488,Tl2Ba2Ca1Cu2O7.978,95.0,tier2_standard,6,"Tier2, StableFormula, ReliableMeasurement, HighTc"
1489,Tl2Ba2Ca1Cu2O7.958,107.0,tier2_standard,6,"Tier2, StableFormula, ReliableMeasurement, HighTc"
1490,Tl2Ba2Ca1Cu2O7.946,107.0,tier2_standard,6,"Tier2, StableFormula, ReliableMeasurement, HighTc"
1491,Tl2Ba2Ca2Cu3O10,119.05555555555556,tier2_standard,4,"Tier2, StableFormula, HighTc"
1492,Tl2Ba2Ca2Cu3O9.964,112.0,tier2_standard,6,"Tier2, StableFormula, ReliableMeasurement, HighTc"
1493,Tl2Ba2Ca2Cu3O9.877,111.0,tier2_standard,6,"Tier2, StableFormula, ReliableMeasurement, HighTc"
1494,Tl2Ba2Ca2Cu3O9.841,110.0,tier2_standard,6,"Tier2, StableFormula, ReliableMeasurement, HighTc"
1496,Tl0.5Pb0.5Ca0.8Er0.2Sr2Cu2OX,110.0,tier1_strict,5,"Tier1, StableFormula, HighTc"
1499,Tl2Ba2Cu1O5.989,10.0,tier1_strict,4,"Tier1, StableFormula"
1502,Y1Ba2Cu3O6.29,21.9,tier1_strict,4,"Tier1, StableFormula"
1503,Y1Ba2Cu3O6.34,23.5,tier1_strict,4,"Tier1, StableFormula"
1504,Y1Ba2Cu3O6.43,30.7,tier1_strict,4,"Tier1, StableFormula"
1506,Y1Ba2Cu3O6.54,52.06666666666666,tier1_strict,4,"Tier1, StableFormula"
1507,Y1Ba2Cu3O6.58,52.4,tier1_strict,4,"Tier1, StableFormula"
1508,Y1Ba2Cu3O6.64,59.53333333333333,tier1_strict,4,"Tier1, StableFormula"
1511,Y1Ba2Cu3O6.87,89.33333333333333,tier1_strict,5,"Tier1, StableFormula, HighTc"
1512,Tl2Ba2Cu1O5.957,38.0,tier1_strict,4,"Tier1, StableFormula"
1513,Tl2Ba2Cu1O5.947,50.0,tier1_strict,4,"Tier1, StableFormula"
1514,Tl2Ba2Cu1O5.943,56.0,tier1_strict,4,"Tier1, StableFormula"
1521,Tl2Ba2Cu1O5.94,58.0,tier1_strict,4,"Tier1, StableFormula"
1522,Tl2Ba2Cu1O5.929,70.0,tier1_strict,4,"Tier1, StableFormula"
1523,Tl2Ba2Cu1O5.912,82.0,tier1_strict,5,"Tier1, StableFormula, HighTc"
1524,Tl2Ba2Cu1O5.876,87.0,tier1_strict,5,"Tier1, StableFormula, HighTc"
1530,Tl2Ba2Cu1O5.963,53.0,tier1_strict,4,"Tier1, StableFormula"
1532,Tl2Ba2Cu1O6,60.51578947368422,tier1_strict,4,"Tier1, StableFormula"
1534,Bi1.6Pb0.3Sb0.1Sr2Ca2Cu3O10,109.0,tier1_strict,5,"Tier1, StableFormula, HighTc"
1539,Ho1Ba2Cu4O8,76.87142857142858,tier1_strict,5,"Tier1, StableFormula, HighTc"
1541,Ho0.95Ca0.05Ba2Cu4O8,81.0,tier1_strict,5,"Tier1, StableFormula, HighTc"
1542,Ho0.9Ca0.1Ba2Cu4O8,87.0,tier1_strict,5,"Tier1, StableFormula, HighTc"
1543,Ho0.85Ca0.15Ba2Cu4O8,87.0,tier1_strict,5,"Tier1, StableFormula, HighTc"
1544,Ho0.8Ca0.2Ba2Cu4O8,87.0,tier1_strict,5,"Tier1, StableFormula, HighTc"
1545,Ho0.7Ca0.3Ba2Cu4O8,87.0,tier1_strict,5,"Tier1, StableFormula, HighTc"
1546,Y1Ba2Cu4O8,78.72848101265824,tier2_standard,4,"Tier2, StableFormula, HighTc"
1547,Y0.95Ca0.05Ba2Cu4O8,85.16,tier1_strict,5,"Tier1, StableFormula, HighTc"
1548,Y0.9Ca0.1Ba2Cu4O8,87.625,tier2_standard,4,"Tier2, StableFormula, HighTc"
1549,Y0.85Ca0.15Ba2Cu4O8,88.9,tier1_strict,7,"Tier1, StableFormula, ReliableMeasurement, HighTc"
1550,Y0.8Ca0.2Ba2Cu4O8,87.8,tier1_strict,5,"Tier1, StableFormula, HighTc"
1551,Y0.7Ca0.3Ba2Cu4O8,84.75,tier1_strict,5,"Tier1, StableFormula, HighTc"
1555,Bi1.85Pb0.35Sr1.9Ca2.1Cu3.1OY,112.0,tier1_strict,5,"Tier1, StableFormula, HighTc"
1558,Bi4Sr4Ca2Cu4O16.25,82.4,tier1_strict,5,"Tier1, StableFormula, HighTc"
1559,Bi4Sr4Ca1.9Tm0.1Cu4O16.28,83.9,tier1_strict,5,"Tier1, StableFormula, HighTc"
1560,Bi4Sr4Ca1.8Tm0.2Cu4O16.38,83.9,tier1_strict,5,"Tier1, StableFormula, HighTc"
1561,Bi4Sr4Ca1.5Tm0.5Cu4O16.5,84.3,tier1_strict,5,"Tier1, StableFormula, HighTc"
1562,Bi4Sr4Ca1Tm1Cu4O16.67,37.7,tier1_strict,4,"Tier1, StableFormula"
1563,Bi4Sr4Ca0.5Tm1.5Cu4O16.91,1.5,tier1_strict,4,"Tier1, StableFormula"
1564,Bi4Sr4Ca1.5Eu0.5Cu4O16+Y,84.3,tier1_strict,5,"Tier1, StableFormula, HighTc"
1565,Bi4Sr4Ca1Eu1Cu4O16+Y,28.5,tier1_strict,4,"Tier1, StableFormula"
1566,Bi4Sr4Ca0.5Eu1.5Cu4O16+Y,1.5,tier1_strict,4,"Tier1, StableFormula"
1567,Bi4Sr4Ca1.5Er0.5Cu4O16+Y,84.3,tier1_strict,5,"Tier1, StableFormula, HighTc"
1568,Bi4Sr4Ca1Er1Cu4O16+Y,32.9,tier1_strict,4,"Tier1, StableFormula"
1569,Bi4Sr4Ca0.5Er1.5Cu4O16+Y,1.5,tier1_strict,4,"Tier1, StableFormula"
1570,Bi4Sr4Ca1.5Ho0.5Cu4O16+Y,84.3,tier1_strict,5,"Tier1, StableFormula, HighTc"
1571,Bi4Sr4Ca1Ho1Cu4O16+Y,40.7,tier1_strict,4,"Tier1, StableFormula"
1572,Bi4Sr4Ca0.5Ho1.5Cu4O16+Y,1.5,tier1_strict,4,"Tier1, StableFormula"
1573,Bi4Sr4Ca3Cu4O16.29,81.0,tier1_strict,5,"Tier1, StableFormula, HighTc"
1574,Bi4Sr3Ca2.9Tm0.1Cu4O16.36,80.0,tier1_strict,5,"Tier1, StableFormula, HighTc"
1575,Bi4Sr3Ca2.8Tm0.2Cu4O16.41,83.0,tier1_strict,5,"Tier1, StableFormula, HighTc"
1576,Bi4Sr3Ca2.5Tm0.5Cu4O16.52,81.0,tier1_strict,5,"Tier1, StableFormula, HighTc"
1577,Bi4Sr3Ca2Tm1Cu4O16.73,46.5,tier1_strict,4,"Tier1, StableFormula"
1594,Bi1.7Pb0.3Sr2Ca0.7Y0.3Cu2O8.25,71.5,tier1_strict,6,"Tier1, StableFormula, ReliableMeasurement"
1596,Bi1.7Pb0.3Sr2Ca0.7Y0.3Cu2O8.26,73.0,tier1_strict,4,"Tier1, StableFormula"
1597,Tl5Ba5Ca2Cu6OX,106.0,tier1_strict,5,"Tier1, StableFormula, HighTc"
1604,Y1Ba2Cu2.901Co0.099O7-Z,70.0,tier2_standard,2,Tier2
1605,Y1Ba2Cu2.955Zn0.045O7-Z,67.0,tier2_standard,2,Tier2
1606,Y1Ba2Cu2.82Zn0.18O7-Z,35.0,tier2_standard,2,Tier2
1607,Y1Ba2Cu2.94Ni0.06O7-Z,83.23333333333333,tier2_standard,5,"Tier2, ReliableMeasurement, HighTc"
1610,Bi2Sr2Ca1Cu2O8+X,77.14285714285714,tier1_strict,5,"Tier1, StableFormula, HighTc"
1614,Bi2Sr1.5Ca1.5Cu2O8.19,80.75,tier1_strict,5,"Tier1, StableFormula, HighTc"
1615,Bi2Sr1.5Ca1.5Cu2O8.22,73.0,tier1_strict,4,"Tier1, StableFormula"
1616,Bi2Sr1.5Ca1.5Cu2O8.25,67.0,tier1_strict,4,"Tier1, StableFormula"
1620,Bi2Sr2Ca0.5Y0.5Cu2O8.33,40.0,tier2_standard,5,"Tier2, StableFormula, ReliableMeasurement"
1623,Bi2Sr2Ca1Cu2O8.23,75.33333333333333,tier2_standard,3,"Tier2, StableFormula"
1624,Bi2Sr2Ca0.9Y0.1Cu2O8.23,87.5,tier1_strict,5,"Tier1, StableFormula, HighTc"
1625,Bi2Sr2Ca0.7Y0.3Cu2O8.3,86.0,tier2_standard,6,"Tier2, StableFormula, ReliableMeasurement, HighTc"
1626,Bi2Sr2Ca0.65Y0.35Cu2O8.3,74.0,tier1_strict,4,"Tier1, StableFormula"
1627,Bi2Sr2Ca0.6Y0.4Cu2O8.29,64.0,tier2_standard,5,"Tier2, StableFormula, ReliableMeasurement"
1642,Y1Ba2Cu4O7.8,77.5,tier1_strict,5,"Tier1, StableFormula, HighTc"
1643,Y1Ba1.9Sr0.1Cu4O7.9,78.0,tier1_strict,5,"Tier1, StableFormula, HighTc"
1644,Y1Ba1.8Sr0.2Cu4O7.9,78.0,tier1_strict,5,"Tier1, StableFormula, HighTc"
1645,Y1Ba1.6Sr0.4Cu4O7.9,79.0,tier1_strict,5,"Tier1, StableFormula, HighTc"
1646,Eu2.67Ce1.33La1.33Ba1.33Sr1.33Cu6OZ,28.5,tier1_strict,4,"Tier1, StableFormula"
1647,Dy2.67Ce1.33La1.33Ba1.33Sr1.33Cu6OZ,6.0,tier1_strict,4,"Tier1, StableFormula"
1650,Y1Ba1.4Sr0.6Cu4O7.8,78.5,tier1_strict,5,"Tier1, StableFormula, HighTc"
1651,Y1Ba1.2Sr0.8Cu4O7.9,79.0,tier1_strict,5,"Tier1, StableFormula, HighTc"
1653,Y1Ba1.8Sr0.2Cu3O6.8,90.5,tier1_strict,5,"Tier1, StableFormula, HighTc"
1656,Y0.95Ca0.05Ba1.6Sr0.4Cu4O7.8,82.0,tier1_strict,5,"Tier1, StableFormula, HighTc"
1657,Y0.9Ca0.1Ba1.6Sr0.4Cu4O7.8,85.5,tier1_strict,5,"Tier1, StableFormula, HighTc"
1658,Y1Ba1.6Sr0.4Cu3O6.8,88.5,tier1_strict,5,"Tier1, StableFormula, HighTc"
1659,Y1Ba1.4Sr0.6Cu3O6.8,86.0,tier1_strict,5,"Tier1, StableFormula, HighTc"
1660,Y1Ba1.2Sr0.8Cu3O6.8,86.0,tier1_strict,5,"Tier1, StableFormula, HighTc"
1661,Y1Ba1Sr1Cu3O6.8,67.5,tier1_strict,5,"Tier1, StableFormula, HighTc"
1662,Y1Ba0.8Sr1.2Cu3O6.8,82.0,tier1_strict,5,"Tier1, StableFormula, HighTc"
1663,Y1Ba2Cu4O7.96,86.0,tier1_strict,5,"Tier1, StableFormula, HighTc"
1666,Nd1.85Th0.15Cu1O4-Z,15.95,tier2_standard,4,"Tier2, ReliableMeasurement"
1667,Sm1.85Ce0.15Cu1O4-Z,20.05,tier2_standard,4,"Tier2, ReliableMeasurement"
1668,Pr1.85Ce0.15Cu1O4-Z,21.066666666666663,tier2_standard,2,Tier2
1669,Pr1.85Th0.15Cu1O4-Z,15.5,tier2_standard,2,Tier2
1670,Bi2Sr2Ca1Cu2O8.11,86.45,tier1_strict,7,"Tier1, StableFormula, ReliableMeasurement, HighTc"
1671,Bi2Sr2Ca1Cu2O8.16,89.21666666666665,tier1_strict,5,"Tier1, StableFormula, HighTc"
1672,Bi2Sr2Ca1Cu2O8.19,89.26666666666667,tier1_strict,5,"Tier1, StableFormula, HighTc"
1673,Bi2Sr2Ca1Cu2O8.22,80.025,tier1_strict,5,"Tier1, StableFormula, HighTc"
1674,Tl2Ba2Cu1O6.1,92.45,tier1_strict,7,"Tier1, StableFormula, ReliableMeasurement, HighTc"
1676,Tl2Ba2Cu1O6.12,87.8,tier1_strict,5,"Tier1, StableFormula, HighTc"
1677,Tl2Ba2Cu1O6.16,64.9,tier1_strict,4,"Tier1, StableFormula"
1678,Tl2Ba2Cu1O6.19,45.3,tier1_strict,4,"Tier1, StableFormula"
1680,Y1Ba2Cu4O7.986,79.6,tier1_strict,7,"Tier1, StableFormula, ReliableMeasurement, HighTc"
1690,Bi4Sr3Ca2Y1Cu4O16,43.5,tier1_strict,4,"Tier1, StableFormula"
1691,Bi4Sr3Ca1.6Y1.4Cu4O16,79.8,tier1_strict,5,"Tier1, StableFormula, HighTc"
1692,Bi4Sr3Ca1.5Y1.5Cu4O16,86.1,tier1_strict,5,"Tier1, StableFormula, HighTc"
1693,Bi4Sr3Ca1.4Y1.6Cu4O16,85.8,tier1_strict,5,"Tier1, StableFormula, HighTc"
1694,Bi4Sr3Ca1.2Y1.8Cu4O16,79.3,tier1_strict,5,"Tier1, StableFormula, HighTc"
1695,Bi4Sr3Ca1Y2Cu4O16,64.1,tier1_strict,4,"Tier1, StableFormula"
1696,Bi2Sr2Ca0.5Y0.5Cu2O8,31.5,tier1_strict,4,"Tier1, StableFormula"
1697,Bi2Sr2Ca0.6Y0.4Cu2O8,49.85,tier1_strict,4,"Tier1, StableFormula"
1698,Bi2Sr2Ca0.7Y0.3Cu2O8,64.7,tier1_strict,5,"Tier1, StableFormula, HighTc"
1699,Bi2Sr2Ca0.75Y0.25Cu2O8,89.4,tier1_strict,5,"Tier1, StableFormula, HighTc"
1700,Nd1Ba2Cu3O6.84,93.0,tier1_strict,5,"Tier1, StableFormula, HighTc"
1701,Nd1.1Ba1.9Cu3O6.9,92.0,tier1_strict,5,"Tier1, StableFormula, HighTc"
1702,Nd1.2Ba1.8Cu3O6.96,80.0,tier1_strict,5,"Tier1, StableFormula, HighTc"
1703,Nd1.3Ba1.7Cu3O7,69.0,tier1_strict,4,"Tier1, StableFormula"
1704,Nd1.4Ba1.6Cu3O7.09,38.0,tier1_strict,4,"Tier1, StableFormula"
1705,Nd1.5Ba1.5Cu3O7.14,20.0,tier1_strict,4,"Tier1, StableFormula"
1706,Bi2Sr2Ca0.8Y0.2Cu2O8,79.8,tier1_strict,5,"Tier1, StableFormula, HighTc"
1707,Bi2Sr2Ca0.9Y0.1Cu2O8,76.5,tier1_strict,6,"Tier1, StableFormula, ReliableMeasurement"
1711,La1.91Ba0.09Cu1O4,29.05,tier1_strict,6,"Tier1, StableFormula, ReliableMeasurement"
1712,La1.87Ba0.13Cu1O4,6.613333333333333,tier1_strict,4,"Tier1, StableFormula"
1713,La1.84Ba0.16Cu1O4,28.2,tier1_strict,6,"Tier1, StableFormula, ReliableMeasurement"
1715,La1.78Ba0.22Cu1O4,18.7,tier1_strict,4,"Tier1, StableFormula"
1724,Gd1Ba2Cu2.925Zn0.075Oz,54.0,tier1_strict,4,"Tier1, StableFormula"
1725,Gd1Ba2Cu2.85Zn0.15Oz,37.0,tier1_strict,4,"Tier1, StableFormula"
1726,Gd1Ba2Cu2.775Zn0.225Oz,35.0,tier1_strict,4,"Tier1, StableFormula"
1729,Gd1Ba2Cu2.925Ni0.075OZ,79.0,tier1_strict,5,"Tier1, StableFormula, HighTc"
1730,Gd1Ba2Cu2.85Ni0.15OZ,71.0,tier1_strict,4,"Tier1, StableFormula"
1731,Gd1Ba2Cu2.775Ni0.225OZ,65.0,tier1_strict,4,"Tier1, StableFormula"
1733,Ba0.5K0.5Bi1O3,19.664285714285715,tier1_strict,4,"Tier1, StableFormula"
1734,Bi1.7Pb0.3Sr2Ca3Cu4OZ,110.0,tier1_strict,5,"Tier1, StableFormula, HighTc"
1738,Bi2.05Pb0.05Sr1.9Cu1OY,9.4,tier1_strict,4,"Tier1, StableFormula"
1739,Bi2Pb0.1Sr1.9Cu1OY,8.4,tier1_strict,4,"Tier1, StableFormula"
1740,Bi1.95Pb0.15Sr1.9Cu1OY,6.4,tier1_strict,4,"Tier1, StableFormula"
1741,Bi1.9Pb0.2Sr1.9Cu1OY,4.7,tier1_strict,4,"Tier1, StableFormula"
1753,Y1Ba2Cu2.88Fe0.12OZ,76.1,tier1_strict,4,"Tier1, StableFormula"
1757,Y1Ba2Cu3O9-Y,89.66666666666667,tier2_standard,5,"Tier2, ReliableMeasurement, HighTc"
1759,Y1Ba2Cu3.85O6.85,93.0,tier1_strict,5,"Tier1, StableFormula, HighTc"
1763,La1.83Sr0.17Cu1O4,36.55,tier2_standard,3,"Tier2, StableFormula"
1765,La1.84Sr0.16Cu1O4-Y,38.5,tier2_standard,2,Tier2
1775,La1.825Sr0.175Cu1O4,30.625,tier1_strict,4,"Tier1, StableFormula"
1782,La1.85Ca0.15Cu1O4,23.425,tier1_strict,4,"Tier1, StableFormula"
1785,La1.89Sr0.11Cu1O4,21.266666666666666,tier1_strict,4,"Tier1, StableFormula"
1787,Nd1.85Th0.15Cu1O4-Y,18.0,tier2_standard,2,Tier2
1818,Y1Ba2Cu2.775Fe0.225O7-Z,58.3,tier2_standard,4,"Tier2, ReliableMeasurement"
1819,Y1Ba2Cu2.7Fe0.3O7.15,36.0,tier1_strict,4,"Tier1, StableFormula"
1823,Bi1.6Pb0.4Sr2Cu2.95Mo0.05OY,107.1,tier1_strict,5,"Tier1, StableFormula, HighTc"
1824,Bi1.6Pb0.4Sr2Cu2.9Mo0.1OY,107.0,tier1_strict,5,"Tier1, StableFormula, HighTc"
1825,Bi1.6Pb0.4Sr2Cu2.85Mo0.15OY,98.5,tier1_strict,5,"Tier1, StableFormula, HighTc"
1826,Bi1.6Pb0.4Sr2Cu2.8Mo0.2OY,98.4,tier1_strict,5,"Tier1, StableFormula, HighTc"
1827,Bi1.6Pb0.4Sr2Cu2.75Mo0.25OY,96.9,tier1_strict,5,"Tier1, StableFormula, HighTc"
1828,Bi1.6Pb0.4Sr2Cu2.7Mo0.3OY,96.9,tier1_strict,5,"Tier1, StableFormula, HighTc"
1829,Y1Ba2Cu2Pb1OX,90.0,tier1_strict,5,"Tier1, StableFormula, HighTc"
1834,Tl1Sr1.3Nd0.7Ca1Cu2O7,81.0,tier1_strict,5,"Tier1, StableFormula, HighTc"
1835,Tl0.5Pb0.5Sr2Ca1Cu2O7,82.6,tier2_standard,4,"Tier2, StableFormula, HighTc"
1837,Y1Ba2Cu2.985Fe0.015O7-Z,90.0,tier2_standard,3,"Tier2, HighTc"
1840,Y1Ba2Cu2.94Fe0.06O7-Z,84.25,tier2_standard,3,"Tier2, HighTc"
1841,Y1Ba2Cu2.925Fe0.075O7-Z,83.2,tier2_standard,3,"Tier2, HighTc"
1842,Y1Ba2Cu2.91Fe0.09O7-Z,82.8,tier2_standard,3,"Tier2, HighTc"
1850,Y1Ba2Cu2.85Ag0.15OY,91.3,tier1_strict,5,"Tier1, StableFormula, HighTc"
1851,Y1Ba2Cu2.7Ag0.3OY,90.2,tier1_strict,5,"Tier1, StableFormula, HighTc"
1852,Y1Ba2Cu2.55Ag0.45OY,87.6,tier1_strict,5,"Tier1, StableFormula, HighTc"
1853,Bi2Sr2Ca1Cu1O8+Y,77.0,tier1_strict,4,"Tier1, StableFormula"
1854,Bi2Sr2Ca1Cu0.995Fe0.005O8+Y,77.0,tier1_strict,4,"Tier1, StableFormula"
1855,Bi2Sr2Ca1Cu0.98Fe0.02O8+Y,66.0,tier1_strict,4,"Tier1, StableFormula"
1856,Bi2Sr2Ca1Cu0.95Fe0.05O8+Y,52.0,tier1_strict,4,"Tier1, StableFormula"
1858,Bi1.84Pb0.34Sr1.91Ca2.03Cu3OX,107.0,tier1_strict,5,"Tier1, StableFormula, HighTc"
1859,Bi1.6Pb0.3Sb0.1Sr2Ca2Cu3OX,109.6,tier1_strict,5,"Tier1, StableFormula, HighTc"
1860,Bi1.8Pb0.2Sr2Ca2Cu3OX,107.0,tier1_strict,5,"Tier1, StableFormula, HighTc"
1861,Bi3.7Pb0.3Sr3Ca3Cu4OX,107.0,tier1_strict,5,"Tier1, StableFormula, HighTc"
1863,Y1Ba2Cu2.85Zn0.15O6.97,39.0,tier1_strict,4,"Tier1, StableFormula"
1864,Y1Ba2Cu2.85Zn0.15O6.9,32.5,tier1_strict,4,"Tier1, StableFormula"
1866,Y1Ba2Cu2.79Zn0.21O6.97,14.2,tier1_strict,4,"Tier1, StableFormula"
1869,Y1Ba2Cu2.94Zn0.06O6.97,67.6,tier1_strict,4,"Tier1, StableFormula"
1870,Y1Ba2Cu2.94Zn0.06O6.9,73.55,tier1_strict,4,"Tier1, StableFormula"
1871,Y1Ba2Cu2.94Zn0.06O6.76,41.1,tier1_strict,4,"Tier1, StableFormula"
1872,Y1Ba2Cu2.94Zn0.06O6.59,18.75,tier1_strict,6,"Tier1, StableFormula, ReliableMeasurement"
1874,Y1Ba2Cu2.97Zn0.03O6.97,79.1,tier1_strict,5,"Tier1, StableFormula, HighTc"
1875,Y1Ba2Cu2.97Zn0.03O6.9,81.0,tier1_strict,5,"Tier1, StableFormula, HighTc"
1876,Y1Ba2Cu2.97Zn0.03O6.76,61.4,tier1_strict,4,"Tier1, StableFormula"
1877,Y1Ba2Cu2.97Zn0.03O6.59,38.7,tier1_strict,4,"Tier1, StableFormula"
1878,Y1Ba2Cu2.97Zn0.03O6.47,29.8,tier1_strict,4,"Tier1, StableFormula"
1879,Y1Ba2Cu2.97Zn0.03O6.85,77.0,tier1_strict,4,"Tier1, StableFormula"
1880,Y1Ba2Cu2.97Zn0.03O6.67,39.8,tier1_strict,4,"Tier1, StableFormula"
1881,Y1Ba2Cu2.94Zn0.06O6.84,60.8,tier1_strict,4,"Tier1, StableFormula"
1882,Y1Ba2Cu2.94Zn0.06O6.65,18.9,tier1_strict,4,"Tier1, StableFormula"
1885,Y1Ba2Cu3O6.97,90.36,tier1_strict,7,"Tier1, StableFormula, ReliableMeasurement, HighTc"
1888,Y1Ba2Cu3O6.59,60.76666666666667,tier2_standard,5,"Tier2, StableFormula, ReliableMeasurement"
1891,Y1Ba2Cu3O6.33,18.6,tier1_strict,4,"Tier1, StableFormula"
1892,Y1Ba2Cu2.94Ni0.06O6.97,85.0,tier1_strict,5,"Tier1, StableFormula, HighTc"
1893,Y1Ba2Cu2.94Ni0.06O6.9,86.3,tier1_strict,5,"Tier1, StableFormula, HighTc"
1894,Y1Ba2Cu2.94Ni0.06O6.78,64.6,tier1_strict,4,"Tier1, StableFormula"
1895,Y1Ba2Cu2.94Ni0.06O6.6,40.1,tier1_strict,4,"Tier1, StableFormula"
1896,Y1Ba2Cu2.94Ni0.06O6.47,23.0,tier1_strict,4,"Tier1, StableFormula"
1897,Y1Ba2Cu2.94Ni0.06O6.7,47.4,tier1_strict,4,"Tier1, StableFormula"
1898,Y1Ba2Cu2.94Ni0.06O6.64,43.1,tier1_strict,4,"Tier1, StableFormula"
1899,Y1Ba2Cu2.94Ni0.06O6.56,37.5,tier1_strict,4,"Tier1, StableFormula"
1900,Y1Ba2Cu2.85Ni0.15O6.97,77.2,tier1_strict,5,"Tier1, StableFormula, HighTc"
1901,Y1Ba2Cu2.85Ni0.15O6.9,73.0,tier1_strict,4,"Tier1, StableFormula"
1902,Y1Ba2Cu2.85Ni0.15O6.78,41.3,tier1_strict,4,"Tier1, StableFormula"
1905,Y1Ba2Cu2.7Ni0.3O6.9,46.0,tier1_strict,4,"Tier1, StableFormula"
1906,Pb2Sr2Y0.85Ca0.15Cu3O8+Z,46.0,tier1_strict,4,"Tier1, StableFormula"
1907,Pb2Sr2Y0.8Ca0.2Cu3O8+Z,58.9,tier1_strict,4,"Tier1, StableFormula"
1908,Pb2Sr2Y0.75Ca0.25Cu3O8+Z,70.6,tier1_strict,4,"Tier1, StableFormula"
1909,Pb2Sr2Y0.7Ca0.3Cu3O8+Z,76.8,tier1_strict,4,"Tier1, StableFormula"
1910,Pb2Sr2Y0.65Ca0.35Cu3O8+Z,79.1,tier1_strict,5,"Tier1, StableFormula, HighTc"
1911,Pb2Sr2Y0.6Ca0.4Cu3O8+Z,79.1,tier1_strict,5,"Tier1, StableFormula, HighTc"
1913,Pb2Sr2Y0.55Ca0.45Cu3O8+Z,79.7,tier1_strict,5,"Tier1, StableFormula, HighTc"
1914,Pb2Sr2Y0.5Ca0.5Cu3O8+Z,77.35,tier1_strict,5,"Tier1, StableFormula, HighTc"
1915,Pb2Sr2Y0.45Ca0.55Cu3O8+Z,78.8,tier1_strict,5,"Tier1, StableFormula, HighTc"
1916,Pb2Sr2Y0.4Ca0.6Cu3O8+Z,79.1,tier1_strict,5,"Tier1, StableFormula, HighTc"
1917,Pb2Sr2Y0.3Ca0.7Cu3O8+Z,73.0,tier1_strict,4,"Tier1, StableFormula"
1918,Pb2Sr2Y0.2Ca0.8Cu3O8+Z,73.2,tier1_strict,4,"Tier1, StableFormula"
1932,Y0.95Pr0.05Ba2Cu3O6.97,91.5,tier1_strict,5,"Tier1, StableFormula, HighTc"
1933,Y0.6Pr0.4Ba2Cu3O6.97,40.0,tier1_strict,4,"Tier1, StableFormula"
1934,Y0.85Ca0.05Pr0.1Ba2Cu3O6.95,84.6,tier1_strict,5,"Tier1, StableFormula, HighTc"
1935,Y0.8Ca0.1Pr0.1Ba2Cu3O6.95,81.4,tier1_strict,5,"Tier1, StableFormula, HighTc"
1937,Y0.95Pr0.05Ba2Cu3O6.95,91.5,tier1_strict,5,"Tier1, StableFormula, HighTc"
1938,Y0.9Pr0.1Ba2Cu3O6.95,84.2,tier1_strict,5,"Tier1, StableFormula, HighTc"
1939,Y0.85Pr0.15Ba2Cu3O6.95,81.6,tier1_strict,5,"Tier1, StableFormula, HighTc"
1940,Y0.8Pr0.2Ba2Cu3O6.95,68.8,tier1_strict,4,"Tier1, StableFormula"
1941,Y0.83Ca0.02Pr0.15Ba2Cu3O6.95,83.0,tier1_strict,5,"Tier1, StableFormula, HighTc"
1942,Y0.8Ca0.05Pr0.15Ba2Cu3O6.95,82.7,tier1_strict,5,"Tier1, StableFormula, HighTc"
1943,Y0.77Ca0.08Pr0.15Ba2Cu3O6.95,81.7,tier1_strict,5,"Tier1, StableFormula, HighTc"
1944,Y0.75Ca0.1Pr0.15Ba2Cu3O6.95,79.6,tier1_strict,5,"Tier1, StableFormula, HighTc"
1945,Y0.7Ca0.15Pr0.15Ba2Cu3O6.95,77.6,tier1_strict,5,"Tier1, StableFormula, HighTc"
1946,Y0.75Ca0.05Pr0.2Ba2Cu3O6.95,76.4,tier1_strict,4,"Tier1, StableFormula"
1947,Y0.7Ca0.1Pr0.2Ba2Cu3O6.95,77.1,tier1_strict,5,"Tier1, StableFormula, HighTc"
1948,Y0.6Ca0.2Pr0.2Ba2Cu3O6.95,72.9,tier1_strict,4,"Tier1, StableFormula"
1949,Y0.65Ca0.15Pr0.2Ba2Cu3O6.95,77.1,tier1_strict,5,"Tier1, StableFormula, HighTc"
1950,Tl1Ba2Ca0.9Gd0.1Cu2O7,91.8,tier1_strict,5,"Tier1, StableFormula, HighTc"
1951,Tl1Ba2Ca0.8Gd0.2Cu2O7,93.6,tier1_strict,5,"Tier1, StableFormula, HighTc"
1952,Tl1Ba2Ca0.7Gd0.3Cu2O7,81.25,tier1_strict,5,"Tier1, StableFormula, HighTc"
1956,Tl1Ba2Ca0.9Y0.1Cu2O7,86.1,tier1_strict,5,"Tier1, StableFormula, HighTc"
1957,Tl1Ba2Ca0.8Y0.2Cu2O7,97.6,tier1_strict,5,"Tier1, StableFormula, HighTc"
1958,Tl1Ba2Ca0.65Y0.35Cu2O7,102.0,tier1_strict,5,"Tier1, StableFormula, HighTc"
1959,Tl1Ba2Ca0.6Y0.4Cu2O7,95.8,tier1_strict,5,"Tier1, StableFormula, HighTc"
1963,Tl1Ba2Ca1Cu2O7,80.8,tier1_strict,7,"Tier1, StableFormula, ReliableMeasurement, HighTc"
1964,Tl1Ba2Ca0.9Nd0.1Cu2O7,90.8,tier1_strict,5,"Tier1, StableFormula, HighTc"
1965,Tl1Ba2Ca0.8Nd0.2Cu2O7,96.3,tier1_strict,5,"Tier1, StableFormula, HighTc"
1966,Tl1Ba2Ca0.7Nd0.3Cu2O7,95.5,tier1_strict,5,"Tier1, StableFormula, HighTc"
1974,Y1Ba2Cu2.85Ni0.15O7-Z,74.6,tier2_standard,2,Tier2
1975,Gd1Ba2Cu2.97Fe0.03O7-Z,88.2,tier2_standard,3,"Tier2, HighTc"
1976,Gd1Ba2Cu2.94Fe0.06O7-Z,85.0,tier2_standard,3,"Tier2, HighTc"
1977,Gd1Ba2Cu2.82Fe0.18O7-Z,55.2,tier2_standard,2,Tier2
1978,Gd1Ba2Cu2.76Fe0.24O7-Z,40.6,tier2_standard,2,Tier2
1979,Gd1Ba2Cu2.73Fe0.27O7-Z,36.4,tier2_standard,2,Tier2
1980,Gd1Ba2Cu2.67Fe0.33O7-Z,11.8,tier2_standard,2,Tier2
1981,Gd1Ba2Cu2.64Fe0.36O7-Z,18.6,tier2_standard,2,Tier2
1982,Y1Ba2Cu3O6.93,91.5725,tier2_standard,6,"Tier2, StableFormula, ReliableMeasurement, HighTc"
1983,Y1Ba2Cu2.955Fe0.045O6.93,91.4,tier1_strict,5,"Tier1, StableFormula, HighTc"
1984,Y1Ba2Cu2.835Fe0.165O6.98,69.3,tier1_strict,4,"Tier1, StableFormula"
1985,Y1Ba2Cu2.745Fe0.255O7.08,53.0,tier1_strict,4,"Tier1, StableFormula"
1986,Y1Ba2Cu2.64Fe0.36O7.12,32.0,tier1_strict,4,"Tier1, StableFormula"
1988,Y1Ba2Cu2.58Fe0.42O7-Z,24.7,tier2_standard,2,Tier2
1989,Dy1Ba2Cu4O8,74.7,tier2_standard,4,"Tier2, StableFormula, HighTc"
1991,Er1Ba2Cu4O8,78.64285714285714,tier2_standard,6,"Tier2, StableFormula, ReliableMeasurement, HighTc"
1992,Tm1Ba2Cu4O8,79.28333333333333,tier2_standard,6,"Tier2, StableFormula, ReliableMeasurement, HighTc"
1994,Sm1Ba2Cu4O8,69.3,tier2_standard,5,"Tier2, StableFormula, ReliableMeasurement"
1995,Eu1Ba2Cu4O8,70.55,tier2_standard,3,"Tier2, StableFormula"
1996,Gd1Ba2Cu4O8,72.77142857142857,tier2_standard,5,"Tier2, StableFormula, ReliableMeasurement"
1997,Y1Ba2Cu4O8.045,81.4,tier1_strict,5,"Tier1, StableFormula, HighTc"
2004,Y0.981Ba1.994Ca0.025Cu4O8,87.1,tier1_strict,5,"Tier1, StableFormula, HighTc"
2005,Y0.962Ba1.987Ca0.05Cu4O8,91.5,tier1_strict,5,"Tier1, StableFormula, HighTc"
2006,Y0.925Ba1.975Ca0.1Cu4O8,92.3,tier1_strict,5,"Tier1, StableFormula, HighTc"
2007,Y0.887Ba1.962Ca0.15Cu4O8,91.8,tier1_strict,5,"Tier1, StableFormula, HighTc"
2008,Y0.85Ba1.95Ca0.2Cu4O8,91.6,tier1_strict,5,"Tier1, StableFormula, HighTc"
2009,Y1Ba2Cu4O8.043,80.0,tier1_strict,5,"Tier1, StableFormula, HighTc"
2015,La2Cu1O4.32,37.5,tier1_strict,4,"Tier1, StableFormula"
2017,Bi1.4Pb0.5Sb0.1Sr2Ca2Cu3O10-X,106.9,tier2_standard,5,"Tier2, ReliableMeasurement, HighTc"
2019,Bi1.6Pb0.4Sb0.1Sr2Ca2Cu2OZ,134.125,tier1_strict,5,"Tier1, StableFormula, HighTc"
2021,Bi1.8Pb0.2Sb0.1Sr2Ca2Cu2OZ,136.0,tier1_strict,5,"Tier1, StableFormula, HighTc"
2026,Y1Ba2Cu2.85Zn0.114Ga0.036O7-Z,40.2,tier2_standard,2,Tier2
2027,Y1Ba2Cu2.85Zn0.075Ga0.075O7-Z,42.3,tier2_standard,2,Tier2
2028,Y1Ba2Cu2.85Zn0.036Ga0.114O7-Z,55.1,tier2_standard,2,Tier2
2033,Nd1.85Ce0.15Cu1O4,21.61857142857143,tier1_strict,4,"Tier1, StableFormula"
2034,Nd1.847Ce0.153Cu1O4,22.5,tier1_strict,4,"Tier1, StableFormula"
2035,Pb2.04Sr2.07Y0.61Ca0.38Cu3O8,65.0,tier1_strict,4,"Tier1, StableFormula"
2041,Y0.9Pr0.1Ba2Cu3O6.85,75.25,tier1_strict,5,"Tier1, StableFormula, HighTc"
2042,Y0.8Pr0.2Ba2Cu3O6.82,71.6,tier1_strict,4,"Tier1, StableFormula"
2044,Y0.6Pr0.4Ba2Cu3O6.76,34.0,tier1_strict,4,"Tier1, StableFormula"
2046,Bi1.4Pb0.6Ca2Sr2Cu3OZ,108.0,tier1_strict,5,"Tier1, StableFormula, HighTc"
2052,Pr1.85Th0.15Cu1O3.98,17.2,tier1_strict,4,"Tier1, StableFormula"
2053,Nd1.85Th0.15Cu1O3.98,17.0,tier1_strict,4,"Tier1, StableFormula"
2054,Sm1.85Th0.15Cu1O3.98,1.8,tier1_strict,4,"Tier1, StableFormula"
2057,Pr1.85Ce0.15Cu1O3.98,19.15,tier1_strict,6,"Tier1, StableFormula, ReliableMeasurement"
2058,Nd1.85Ce0.15Cu1O3.98,19.9,tier1_strict,6,"Tier1, StableFormula, ReliableMeasurement"
2059,Sm1.85Ce0.15Cu1O3.98,19.7,tier1_strict,4,"Tier1, StableFormula"
2060,Eu1.85Ce0.15Cu1O3.98,7.3,tier1_strict,4,"Tier1, StableFormula"
2062,Eu1Ba2Cu3O6.9,91.0,tier1_strict,5,"Tier1, StableFormula, HighTc"
2063,Eu1Ba2Cu2.925Zn0.075OZ,27.0,tier1_strict,4,"Tier1, StableFormula"
2067,La2Cu1FO4,40.0,tier1_strict,4,"Tier1, StableFormula"
2069,Y2Ba4Cu7O15,84.3,tier1_strict,5,"Tier1, StableFormula, HighTc"
2070,Y0.93Ca0.07Ba2Cu4O8,86.25,tier1_strict,5,"Tier1, StableFormula, HighTc"
2075,Bi1.8Pb0.4Sr1.85Ca2.05Cu3O10.26,107.0,tier1_strict,5,"Tier1, StableFormula, HighTc"
2088,Y1Ba2Cu4OZ,74.6,tier1_strict,4,"Tier1, StableFormula"
2089,Y2Ba4Cu7OZ,51.3,tier1_strict,4,"Tier1, StableFormula"
2094,Y1Ba2Cu3O6.81,88.4,tier1_strict,7,"Tier1, StableFormula, ReliableMeasurement, HighTc"
2103,Bi2Sr2Ca0.8Y0.2Cu2O8.26,92.0,tier1_strict,5,"Tier1, StableFormula, HighTc"
2104,Bi2Sr2Ca0.8La0.2Cu2O8.26,88.45,tier1_strict,7,"Tier1, StableFormula, ReliableMeasurement, HighTc"
2105,Bi2Sr2Ca0.8Nd0.2Cu2O8.26,89.25,tier1_strict,7,"Tier1, StableFormula, ReliableMeasurement, HighTc"
2106,Bi2Sr2Ca0.8Eu0.2Cu2O8.26,90.65,tier1_strict,7,"Tier1, StableFormula, ReliableMeasurement, HighTc"
2107,Bi2Sr2Ca0.8Gd0.2Cu2O8.26,89.8,tier1_strict,5,"Tier1, StableFormula, HighTc"
2108,Bi2Sr2Ca0.8Dy0.2Cu2O8.26,91.25,tier1_strict,7,"Tier1, StableFormula, ReliableMeasurement, HighTc"
